Repository: baumechemical/baume

File: blog/zinc-diecast-plating-start-to-nickel/part-2/index.html
ชุบชิ้นฉีดสังกะสี ตอนที่ 2: แก้ปัญหา & คุมคุณภาพ (Cu–Ni–Cr) | Baume Chemical

Baume Chemical

Pretreatment
  Plating
  Passivation
  Polishing
  Blog

ไทย

EN

1){history.back();return false;}" data-i18n-key="back_blog">← กลับบล็อก
  ชุบชิ้นฉีดสังกะสี ตอนที่ 2: แก้ปัญหา & คุมคุณภาพ (Cu–Ni–Cr)

อาการ → สาเหตุ → วิธีแก้ · หน้าต่างพารามิเตอร์ · คุมสารเงา · Hull cell · การล้าง/ทำให้แห้ง · QA และแผนบำรุงรักษา
  — ดู ตอนที่ 1 ก่อนเริ่ม

สารบัญ:
  
  TL;DR – ชีทวินิจฉัยเร็ว ·
  อาการยอดฮิต & วิธีแก้ ·
  หน้าต่างพารามิเตอร์อ่าง ·
  การคุมสารเงา & Hull cell ·
  ล้าง & ทำให้แห้ง ·
  QA/ทดสอบตามสเปก ·
  บำรุงรักษาอ่าง ·
  ลิงก์ที่เกี่ยวข้อง

TL;DR – ชีทวินิจฉัยเร็ว

อาการ	จุดเกิด	ทำอะไรทันที	

พอง/ยก (blister)	หลัง Cu strike หรือหลัง Ni	เพิ่ม degas/activation, ทำ strike ให้ “บาง-สั้น”, รีบเข้า Acid Cu และตรวจล้าง	

  พิตติ้ง	Acid Cu หรือ Ni	กรอง 1–5 µm, เพิ่มการกวน/ทางออกก๊าซ, ตรวจคราบปลดแบบ/น้ำล้าง	

  ไหม้ขอบ	Acid Cu / Bright Ni	ลด CD/แรงดัน, เพิ่มชิลด์/ถอยระยะขั้ว, รีบาลานซ์สารเงา	

  ด้าน/ไม่เงา	Bright Ni	เติมตัวเงาตาม Ah, คุมอุณหภูมิ/ pH, Hull cell เช็คสมดุล	

  สีโครม/โทนเพี้ยน	Chrome / Bright Ni พื้นฐาน	ล็อกพารามิเตอร์โครม, คุมโทนจาก Ni, ล้าง/ทำให้แห้งให้ไว	

หากเป็น ชุบลอกทันที หลังล้าง: ย้อนไปเช็ค Pretreatment/Activation และอ่าน
  Zinc Troubleshooting ตอนที่ 1.

อาการยอดฮิต & วิธีแก้แบบลงลึก

อาการ	สาเหตุที่พบบ่อย	แนวทางแก้	

Blister หลัง Ni/Cr	ก๊าซค้างในรูพรุน (degas ไม่พอ), activation อ่อน/ค้างอากาศนาน, strike หนาเกิน	Degas 120–140°C (ทดสอบจริง), HCl 5–10% สั้นๆ → DI x2 → เข้า strike ทันที, strike 1–3 µm แล้วรีบเข้า Acid Cu	

Pitting จุด	สิ่งแขวนลอย, ฟองก๊าซ, คราบปลดแบบ, น้ำล้างแข็ง	กรองต่อเนื่อง 1–5 µm, เพิ่มการกวน/ทางออกก๊าซ, ล้าง DI หลายขั้น, เพิ่ม ultrasonics ก่อนชุบ	

ไหม้ขอบ/เส้นสว่าง	CD สูง, ระยะขั้วแคบ, สารเงาไม่สมดุล	ลด CD, เพิ่มระยะขั้ว/ชิลด์/Thief, ปรับสารเงาด้วย Hull cell	

เงาไม่เต็ม/ด้าน	Brightener/Leveler ต่ำ, อุณหภูมิ/ pH หลุด, โลหะปนเปื้อน	เติมตาม Ah/ผล Hull, ล็อก 50–60°C & pH ~3.5–4.5 (Ni), ทำคาร์บอนทรีต/ไอออนเอ็กซ์เชนจ์ถ้าจำเป็น	

คราบน้ำ/ฝ้าขาวหลังล้าง	Carry-over, น้ำล้างแข็ง, แห้งช้า	Rinse cascade 3 ขั้น, DI ≤ 10 µS/cm, เป่าลม/สปินไดร์, ฮีตช่วย 60–80°C	

หน้าต่างพารามิเตอร์อ่าง (ตั้งต้น)

สเต็ป	อุณหภูมิ	pH	CD (A/dm²)	เวลา	หมายเหตุ	

HCl Activate	RT	กรด	—	5–20 s	สั้นและต่อเนื่องไป strike	

  Copper Strike (CN/Alk)	20–35°C	อัลคาไลน์	0.5–1.5	จน ~1–3 µm	บาง-สั้น ป้องกันกัดพื้น Zn	

  Acid Copper	22–28°C	กรด	1.0–3.0 (Rack)	จน 10–25 µm	กรอง 1–5 µm ต่อเนื่อง	

  Semi-bright Ni	50–60°C	3.8–4.5	2–6	จน 8–15 µm	S-free, เหนียว	

  Bright Ni	50–60°C	~4.0	2–6	จน 8–12 µm	คุมสารเงาตาม Ah	

  Cr (ตกแต่ง)	ตามระบบ	กรด	ตามระบบ	0.2–0.3 µm	ไตรวาเลนต์นิยม	

การคุมสารเงา & Hull cell

บันทึก Ah แต่ละอ่าง และเติมตัวเงา/ตัวปรับระดับตามกราฟควบคุม

  Hull cell ตรวจสมดุล: ขอบล่างด้าน = ตัวเงาต่ำ · ขอบบนไหม้ = ตัวเงาสูง/ CD สูง

  คาร์บอนทรีต เมื่อเงาดรอปเร็ว/เกิด HCD haze (สารอินทรีย์สะสม)

ต้องการฝึกทำ Hull cell หน้างาน ดู บริการหน้างาน

ล้าง & ทำให้แห้ง

ใช้ DI cascade ≥ 2–3 ขั้น หลังแต่ละอ่างหลัก, เป้าหมายคอนดักทีวิตี้ ≤ 10 µS/cm ที่ถังสุดท้าย

  สปินไดร์/เป่าลม เพื่อลดคราบหยดก่อนเข้าอ่างถัดไป/ก่อนอบ

  ลด carry-over ด้วยการ “พักสะเด็ด” เหนืออ่าง 3–5 วินาที

QA & เกณฑ์ทดสอบ

ยึดเกาะ: bend/tape/cross-hatch ตามสเปก

  ความหนา: XRF แยกชั้น Cu / Ni / Cr

  โทน/เงา: เทียบแผงมาตรฐาน

  Salt Spray: ตามข้อตกลง — อ่านคู่มือแบบเร็ว Salt Spray Test

บำรุงรักษาอ่าง (Routine)

ความถี่	รายการ	

ทุกกะ	เช็คอุณหภูมิ/ pH / โวลต์-แอมป์, เติมน้ำระเหย DI, ทำความสะอาดแคโทด/แอโนด	

  รายวัน	อ่าน Ah และเติมสารเงาตามกราฟ, เช็คการกรอง/การกวน	

  รายสัปดาห์	ทดสอบ Hull cell, ตรวจโลหะปน/อินทรีย์, ทำคาร์บอนทรีตตามอาการ	

  รายเดือน	วิเคราะห์องค์ประกอบอ่างเต็มสูตร, จัดทำ mass balance และปรับตั้ง	

ลิงก์ที่เกี่ยวข้อง

ตอนที่ 1: เริ่มต้นตั้งแต่ศูนย์ถึงนิกเกิล/โครเมียม

  ศูนย์รวมซีรีส์: Zinc Troubleshooting

  Plating — Cu/Ni/Cr ระบบที่เกี่ยวข้อง

  Pretreatment — คลีน/แอคทิเวต

  Protective — ซีล/แลกเกอร์ กันหมอง

  บริการหน้างาน — ตั้งอ่าง/สอน Hull cell/ทำมาตรฐาน

Contents:
  
  TL;DR – quick sheet ·
  Common defects ·
  Process windows ·
  Additives & Hull cell ·
  Rinsing & drying ·
  QA/tests ·
  Maintenance ·
  Related

TL;DR – quick diagnose

Blister: more degas; sharper activation; thin/fast Cu strike → acid Cu.

  Pitting: finer filtration; better agitation; remove mold-release; DI rinses.

  Edge burn: lower CD; shields/thieves; rebalance brightener.

  Dullness: restore additives by Ah; lock temp/pH; Hull cell check.

  Chrome tone drift: stabilize Cr/Ni parameters; rinse & dry faster.

Common defects & fixes

  Blister, pitting, edge burn, dullness, rinse marks—see Thai table for detailed actions.

Typical process windows

  HCl activate (5–20 s) → Cu strike 20–35°C, 0.5–1.5 A/dm² (1–3 µm) → Acid Cu 22–28°C, 1–3 A/dm² (10–25 µm) → Semi-bright Ni 50–60°C pH 3.8–4.5 (8–15 µm) → Bright Ni 50–60°C (8–12 µm) → decorative Cr ~0.2–0.3 µm.

Additives & Hull cell

  Track Ah; add brightener/leveler by control chart. Use Hull cell to diagnose low-/high-CD imbalance; carbon-treat when organic build-up is suspected.

Rinsing & drying

  DI cascade ≥ 2–3 stages; final DI ≤ 10 µS/cm; use spin dry/air knives; pause-drain over each tank to reduce carry-over.

QA/tests

Adhesion per spec (bend/tape/cross-hatch)

  Layer thickness by XRF (Cu/Ni/Cr)

  Tone/brightness vs. master panel

  Salt spray per requirement (quick guide)

Maintenance

  Per-shift: temp/pH/VA, DI make-up; Daily: Ah & additive; Weekly: Hull cell & filtration; Monthly: full bath analysis & mass balance.

Related links

Part 1: Start to Ni/Cr

  Zinc Troubleshooting hub

  Plating · Pretreatment · Protective

Baume Chemical

📍 31 ซอย เพชรเกษม 48 แยก 24 แขวง บางแวก

  📍 เขต ภาษีเจริญ กรุงเทพมหานคร 10160

  🕒 เวลาทำการ 08.00 - 17.00 น.

  📱 092 546 9887

หมวดผลิตภัณฑ์

Pretreatment

  Plating

  Passivation

  Polishing

  Protective Treatment

  Customer service

  Equipment

ติดต่อเรา

✉️ : baumechemical@gmail.com

  💬 : @baumechemical

  🌐 : baumechemical.com

© 2025 Baume Chemical. All rights reserved.

↑

  LINE
