Repository: baumechemical/baume

File: blog/zinc-diecast-plating-start-to-nickel/index.html
คู่มือเริ่มต้นชุบชิ้นงานฉีดสังกะสี: การเตรียมผิว กระบวนการ และการแก้ปัญหา | Baume Chemical Blog

Baume Chemical

Home
  About us
  Products
  Contact Us
  Blog

ไทย

EN

← กลับหน้าบทความ
  
  คู่มือเริ่มต้นชุบชิ้นงานฉีดสังกะสี: การเตรียมผิว กระบวนการ และการแก้ปัญหา

  โครงสร้างวัสดุ ลำดับการเตรียมผิวที่ถูกต้อง รูปแบบการชุบยอดนิยม การจัดเรียงชิ้นงาน และตารางแก้ไขปัญหาเบื้องต้นสำหรับโรงชุบ

สารบัญ

ภาพรวมการชุบชิ้นงานฉีดสังกะสี

  โครงสร้างโลหะผสมและปัญหาพื้นผิว

  ลำดับชั้นการชุบยอดนิยม

  ขั้นตอนการเตรียมผิวก่อนชุบ

  หน้าต่างกระบวนการทำงาน

  การออกแบบฟิกซ์เจอร์และการแขวน

  การบำรุงรักษาอ่างชุบ

  การแก้ไขปัญหาเบื้องต้น

  ลิงก์ที่เกี่ยวข้อง

ส่วนที่ 1: วัสดุและการเตรียมผิว
  ส่วนที่ 2: กระบวนการและการแก้ปัญหา

เริ่มต้นงานชุบชิ้นงานฉีดสังกะสี

  การหล่อขึ้นรูปด้วยสังกะสี เป็นกระบวนการผลิตที่ใช้แรงดันสูงฉีดโลหะผสมสังกะสีที่หลอมเหลวเข้าไปในแม่พิมพ์เหล็ก เพื่อให้ได้ชิ้นงานที่มีรูปร่างตามที่ต้องการ กระบวนการนี้เหมาะอย่างยิ่งสำหรับการผลิตชิ้นส่วนที่มีความซับซ้อน มีรายละเอียดสูง และต้องการปริมาณการผลิตที่มาก

  ความแม่นยำสูง: ชิ้นงานที่ได้มีความคลาดเคลื่อนต่ำมาก ทำให้สามารถผลิตชิ้นส่วนที่มีขนาดแม่นยำและมีรายละเอียดเล็กๆ ได้อย่างดีเยี่ยม

  พื้นผิวเรียบเนียน: ผิวของชิ้นงานที่ได้จากการหล่อมีความเรียบเนียน สามารถนำไปชุบเคลือบผิวได้ง่าย เช่น การชุบโครเมียม หรือการเคลือบอื่นๆ เพื่อเพิ่มความสวยงามและความทนทาน

  ความแข็งแรงและทนทาน: โลหะผสมสังกะสีมีความแข็งแรงทางกลสูง ทนทานต่อแรงกระแทกและการสึกหรอได้ดี

  ต้นทุนต่อชิ้นต่ำ: แม้ว่าค่าใช้จ่ายในการทำแม่พิมพ์ตอนเริ่มต้นจะสูง แต่เมื่อผลิตในจำนวนมาก ต้นทุนต่อชิ้นจะลดลงอย่างมหาศาล ทำให้เป็นกระบวนการที่คุ้มค่าในเชิงอุตสาหกรรม

โครงสร้างโลหะผสมและปัญหาพื้นผิว

ประเด็นที่พบจากการหล่อ	ลักษณะปัญหาที่เกิดขึ้น	คำแนะนำและแนวทางแก้ไข	

รูพรุนจากการเย็นตัวและหลุมอากาศ	น้ำยาชุบซึมเข้าไปขัง ทำให้เกิดฟองอากาศ การหลุดร่อน หรือรูเข็มในชั้นชุบเคลือบผิว	ใช้น้ำยาอุดรอยพรุน นำไปอบเพื่อไล่อากาศก่อนชุบ หรือเลือกเริ่มต้นชุบด้วยทองแดงด่างเป็นชั้นแรก	

องค์ประกอบของโลหะผสม	สิ่งเจือปนเช่น อะลูมิเนียม ซิลิคอน หรือเหล็ก จะส่งผลต่อปฏิกิริยาในขั้นตอนการกระตุ้นผิว	ใช้กรดอ่อนในการกระตุ้นผิว และควบคุมระยะเวลาและอุณหภูมิอย่างระมัดระวังไม่ให้กัดผิวมากเกินไป	

รอยครีบจากการพิมพ์และคราบน้ำมันหล่อลื่น	รอยขูดขีดและคราบสกปรกเป็นจุดเริ่มต้นของการยึดเกาะที่ล้มเหลว	ล้างไขมันด้วยระบบสองขั้นตอน ใช้ระบบอัลตราโซนิกช่วย และล้างด้วยน้ำบริสุทธิ์ให้สะอาดหมดจด	

ลำดับชั้นการชุบยอดนิยม

รูปแบบการชุบ	ลำดับกระบวนการ	ความเหมาะสมในการใช้งาน	ข้อสังเกตเพิ่มเติม	

มาตรฐานงานตกแต่งทั่วไป	ล้างไขมัน → กระตุ้นผิว → ชุบทองแดงด่าง → ชุบนิกเกิลกึ่งเงา/เงา → เคลือบผิวชั้นนอก	เฟอร์นิเจอร์ ชิ้นส่วนประดับตกแต่งภายใน	ชั้นทองแดงด่างช่วยสร้างการยึดเกาะกับผิวสังกะสีได้ดีเยี่ยม	

ทนทานต่อการกัดกร่อนระดับสูง	ล้างไขมัน → ชุบทองแดงด่าง → ชุบทองแดงกรด → ชุบนิกเกิลสองชั้น → ชุบโครเมียม/ซีลผิว	ชิ้นส่วนภายนอกรถยนต์ อุปกรณ์ทางทะเล หรือสภาพแวดล้อมที่ชื้นจัด	การสร้างชั้นเคลือบที่หนาขึ้นร่วมกับการซีลผิว ช่วยเพิ่มความทนทานได้มาก	

ทางเลือกปลอดสารไซยาไนด์	ล้างไขมัน → ชุบทองแดงด่างแบบไร้ไซยาไนด์ หรือ นิกเกิลไร้กระแสไฟฟ้า → ชุบนิกเกิล → เคลือบผิวชั้นนอก	โรงงานที่ต้องปฏิบัติตามข้อกำหนดด้านสิ่งแวดล้อมอย่างเข้มงวด	ต้องทำการทดสอบการยึดเกาะกับชิ้นงานจริงก่อนขึ้นสายการผลิตเต็มรูปแบบ	

คำแนะนำ: ควรเลือกรูปแบบการชุบให้สอดคล้องกับข้อบังคับด้านสิ่งแวดล้อม และทำการทดสอบการยึดเกาะกับชิ้นงานตัวอย่างเสมอ

ขั้นตอนการเตรียมผิวก่อนชุบ

ขั้นตอน	เป้าหมายของกระบวนการ	พารามิเตอร์ตั้งต้น	ข้อควรระวัง	

ล้างไขมัน (แบบแช่ หรือ อัลตราโซนิก)	ขจัดคราบน้ำมันและแวกซ์ฝังแน่น	45–60 องศาเซลเซียส เป็นเวลา 2–5 นาที	ต้องตามด้วยการล้างน้ำสะอาดอย่างน้อย 2–3 ขั้นตอน	

ทำความสะอาดด้วยไฟฟ้า (ใช้ชิ้นงานเป็นขั้วลบ)	ดึงคราบสกปรกที่ฝังลึกออกจากผิวโลหะ	อุณหภูมิห้อง กระแสไฟฟ้าอ่อน เป็นเวลา 1–2 นาที	หลีกเลี่ยงการใช้กระแสไฟแรงเกินไปเพราะจะไปกัดผิวสังกะสีให้หยาบ	

กระตุ้นผิวด้วยกรดอ่อน	ละลายฟิล์มออกไซด์ที่ผิว เพื่อเปิดรับชั้นเคลือบใหม่	อุณหภูมิห้อง เป็นเวลา 5–20 วินาที	ต้องจับเวลาอย่างใกล้ชิด ป้องกันไม่ให้กรดกัดลึกเข้าไปในเนื้อสังกะสี	

ชุบทองแดงด่างชั้นแรก	สร้างชั้นเคลือบนำร่องเพื่อการยึดเกาะที่แน่นหนา	0.5–1.5 แอมแปร์ต่อตารางเดซิเมตร เป็นเวลา 1–3 นาที	ควรปฏิบัติตามคู่มือของโบเม่อย่างเคร่งครัด	

ชุบสร้างความหนา (ทองแดงกรด หรือ นิกเกิล)	สร้างความหนาและปรับระดับความเรียบเนียนของพื้นผิว	อิงตามมาตรฐานของชั้นโลหะที่เลือกใช้	ควรทดสอบการยึดเกาะด้วยการดัดหรือใช้เทปกาวก่อนเริ่มการผลิตจำนวนมาก	

หน้าต่างกระบวนการทำงาน

ขั้นตอน	เวลาที่ใช้	อุณหภูมิ	เงื่อนไขและกระแสไฟฟ้า	สิ่งที่ต้องสังเกต	

ล้างไขมัน	2–5 นาที	45–60 องศาเซลเซียส	กวนน้ำยาเบาๆ หรือใช้คลื่นอัลตราโซนิก	คราบน้ำมันต้องหายหมดและน้ำเกาะผิวสม่ำเสมอก่อนไปขั้นต่อไป	

ล้างไขมันด้วยไฟฟ้า	1–2 นาที	อุณหภูมิห้อง ถึง 40 องศาเซลเซียส	ใช้ชิ้นงานเป็นขั้วลบ กระแสไฟต่ำ	หากจ่ายกระแสแรงไป ผิวสังกะสีจะถูกกัดจนด้านและหม่น	

กระตุ้นผิว	5–20 วินาที	อุณหภูมิห้อง	ไม่ต้องใช้กระแสไฟฟ้า	หากแช่นานเกินไป จะเกิดรูพรุนบนผิวสังกะสี	

ชุบทองแดงด่างชั้นแรก	1–3 นาที	อุณหภูมิห้อง ถึง 40 องศาเซลเซียส	0.5–1.5 แอมแปร์ต่อตารางเดซิเมตร	สังเกตชั้นเคลือบต้องสม่ำเสมอ เป็นสัญญาณของการยึดเกาะที่ดี	

ชุบสร้างความหนา	ปฏิบัติตามมาตรฐานคู่มือของโบเม่	ปฏิบัติตามมาตรฐานคู่มือของโบเม่	ปฏิบัติตามมาตรฐานคู่มือของโบเม่	หมั่นตรวจสอบความหนาและความเงางามให้ตรงตามข้อกำหนดลูกค้า	

แนวปฏิบัติ: เมื่อพบการตั้งค่าที่ให้ผลลัพธ์ดีที่สุดแล้ว ควรบันทึกเป็นมาตรฐานของโรงงาน พร้อมเก็บภาพถ่ายชิ้นงานก่อนและหลัง รวมถึงผลการทดสอบการยึดเกาะไว้เป็นข้อมูลอ้างอิง

การออกแบบฟิกซ์เจอร์และการแขวนชิ้นงาน

การยึดจับและการนำไฟฟ้า: อุปกรณ์แขวนหรือฟิกซ์เจอร์ต้องจับชิ้นงานให้แน่นหนา เพื่อป้องกันการขยับตัวระหว่างชุบ การสัมผัสทางไฟฟ้าที่สมบูรณ์เป็นสิ่งจำเป็น หากจุดสัมผัสหลวม กระแสไฟจะเดินไม่สะดวก ส่งผลให้ชั้นเคลือบไม่สมบูรณ์ อย่างไรก็ตาม จุดสัมผัสควรมีขนาดเล็กที่สุดเท่าที่จะทำได้ และอยู่ในตำแหน่งที่ซ่อนเร้นหรือไม่ส่งผลกระทบต่อพื้นผิวหลักที่ต้องการโชว์

  ทิศทางการจัดวาง: ควรแขวนชิ้นงานในแนวตั้งหรือทำมุมเอียงเล็กน้อย เพื่อให้น้ำยาและน้ำล้างสามารถไหลออกจากชิ้นงานได้ง่าย การจัดวางในแนวนอนอาจทำให้น้ำยาขังตัว เกิดเป็นคราบด่าง และต้องระวังไม่ให้เกิดโพรงอากาศ (Air Pocket) ในบริเวณที่เป็นแอ่งหรือซอกลึก ซึ่งจะทำให้น้ำยาชุบเข้าไม่ถึง

  การจัดสรรพื้นที่: ต้องเว้นระยะห่างระหว่างชิ้นงานแต่ละชิ้นให้พอเหมาะ เพื่อป้องกันไม่ให้ชิ้นงานแกว่งมากระทบกันจนเกิดรอยขีดข่วน และเพื่อให้กระแสไฟฟ้าและน้ำยาสามารถไหลเวียนได้อย่างทั่วถึง ซึ่งจะทำให้ได้ความหนาของชั้นเคลือบที่สม่ำเสมอในทุกจุด

การบำรุงรักษาอ่างชุบ

การตรวจสอบสภาวะน้ำยา: ต้องหมั่นตรวจสอบความเข้มข้นของสารเคมี ค่าความเป็นกรด-ด่าง อุณหภูมิ และระดับโลหะเจือปน หากค่าเหล่านี้ผิดเพี้ยนไป จะทำให้คุณภาพผิวเคลือบด้อยลง การเติมสารเคมีเพื่อชดเชย ต้องคำนวณจากปริมาณน้ำยาที่ติดไปกับชิ้นงาน (Drag-out) และปริมาณการใช้กระแสไฟฟ้าสะสม (แอมแปร์-ชั่วโมง)

  การกรองอย่างต่อเนื่อง: ต้องเดินระบบกรองน้ำยาตลอดเวลาเพื่อลดปริมาณตะกอนและฝุ่นละออง หากมีอนุภาคเล็กๆ ปะปนในอ่างมากเกินไป จะไปเกาะติดที่ผิวชิ้นงาน ทำให้เกิดปัญหารูเข็มหรือผิวทราย ซึ่งทำลายทั้งความสวยงามและความทนทานของชิ้นงาน

  รอบการเปลี่ยนน้ำยา: น้ำยาเคมีทุกชนิดมีอายุการใช้งาน เมื่อสารเคมีเสื่อมสภาพหรือมีสารปนเปื้อนสะสมจนเกินขีดจำกัด ต้องมีการกำหนดตารางเวลาเพื่อถ่ายน้ำยาเก่าออกและเตรียมอ่างใหม่ เพื่อรักษามาตรฐานการผลิตให้คงที่

การแก้ไขปัญหาเบื้องต้น (Troubleshooting)

ลักษณะปัญหาที่พบ	สาเหตุหลักที่เป็นไปได้	แนวทางการแก้ไขและป้องกัน	

ลอกหลุดบริเวณมุมขอบ หรือรอยตัด	การเตรียมผิวไม่สมบูรณ์ หรือจ่ายกระแสไฟฟ้าสูงเกินไปในช่วงแรก	ปรับความเข้มข้นของอ่างกระตุ้นผิวและอ่างล้างไขมัน และค่อยๆ เพิ่มกระแสไฟแบบขั้นบันไดตอนเริ่มชุบ	

เกิดรูเข็ม หรือตุ่มพองก๊าซ	ผิวสังกะสีมีรูพรุนแต่เดิม มีก๊าซติดค้าง หรือมีตะกอนในน้ำยา	ใช้น้ำยาอุดรอยพรุน นำไปอบไล่ก๊าซก่อนชุบ และเพิ่มประสิทธิภาพระบบกรองน้ำยา	

มีคราบน้ำ หรือคราบฝ้าสีขาว	ใช้น้ำกระด้างในการล้าง หรือล้างน้ำยาชุบออกไม่หมด	เปลี่ยนมาใช้น้ำบริสุทธิ์ในการล้างขั้นสุดท้าย เพิ่มจำนวนถังล้าง และใช้มีดลมร้อนช่วยเป่าไล่น้ำ	

สีของชั้นเคลือบไม่สม่ำเสมอ	การไหลเวียนของน้ำยาไม่ดี หรือจัดเรียงชิ้นงานบังกระแสไฟกันเอง	ปรับระยะห่างและองศาของชิ้นงานบนฟิกซ์เจอร์ให้เหมาะสม เพิ่มความแรงในการกวนน้ำยา	

ทดสอบการยึดเกาะไม่ผ่าน หลังจากนำไปอบความร้อน	ชั้นรองพื้น (เช่น ทองแดงด่าง) บางเกินไป หรือมีการปนเปื้อนในบ่อรองพื้น	เพิ่มระยะเวลาในขั้นตอนการชุบทองแดงด่างชั้นแรก และเปลี่ยนถ่ายน้ำยาหากพบว่าเสื่อมสภาพ	

ลิงก์ที่เกี่ยวข้อง

หมวดหมู่ผลิตภัณฑ์ชุบโลหะ (Plating & Coating)

  หมวดหมู่ผลิตภัณฑ์เตรียมผิวก่อนชุบ (Pretreatment)

  บทความ: คู่มือทดสอบการพ่นละอองเกลือและการอ่านผล

  หมวดหมู่อุปกรณ์: ระบบกรอง มีดลมเป่า และตู้อบแห้ง

Baume Chemical

📍 31 ซอย เพชรเกษม 48 แยก 24 แขวง บางแวก

  📍 เขต ภาษีเจริญ กรุงเทพมหานคร 10160

  🕒 เวลาทำการ 08.00 - 17.00 น.

  📱 092 546 9887

หมวดผลิตภัณฑ์

Pretreatment

  Plating

  Blackening

  Passivation

  Polishing

  Strippers

  Protective Treatment

  Equipment

ติดต่อเรา

✉️ : contact@baumechemical.com

  💬 : @baumechemical

  🌐 : baumechemical.com

© 2026 Baume Chemical Co., Ltd. All rights reserved.

↑

  LINE
