Repository: baumechemical/baume

File: products/platingcoating/matte-tinplating/index.html
Teknomatte 8000 — คู่มือชุบดีบุกด้าน (Matte Tin)

Baume Chemical

Home
  About us
  Products
  Contact Us
  Blog

ไทย

EN

← กลับเมนูหลัก
  
  Teknomatte 8000 — Matte Tin Plating Guide

  คู่มือชุบดีบุกด้าน (Matte Tin): สูตรผสม 100 ลิตร พารามิเตอร์ ขั้นตอน Make-up/ชุบ การควบคุมบ่อ และความปลอดภัย

สารบัญ

ภาพรวม
  สูตรผสม 100 ลิตร
  สภาวะการทำงาน
  ขั้นตอน Make-up
  ขั้นตอนการชุบ

ภาพรวมผลิตภัณฑ์

Teknomatte 8000 เป็นน้ำยาระบบใหม่สำหรับการชุบดีบุกด้าน (Matte Tin) ให้ผิวซาตินสม่ำเสมอ เงางามพอเหมาะ
  พร้อมสมบัติทางไฟฟ้าที่ดีเยี่ยม เหมาะกับงานอิเล็กทรอนิกส์ที่ต้องการความทนทานและเสถียรภาพสูงกว่ามาตรฐานทั่วไปและความสามารถในการบัดกรีระหว่างผิวโลหะกับโลหะบัดกรี

สภาวะและสูตรผสมมาตรฐาน (สำหรับ 100 ลิตร)

  สูตรผสมสารเคมีหลัก

ส่วนประกอบ	ค่ามาตรฐาน	ปริมาณสำหรับ 100 ลิตร	หน่วย	หมายเหตุ	

สแตนนัส ซัลเฟต (SnSO₄)	35 – 40	3.5 – 4.0	กิโลกรัม	แหล่งของ Sn²⁺ สำหรับการเคลือบ	

กรดกำมะถัน (H₂SO₄)	90 – 110	9.0 – 11.0	ลิตร	ควบคุมความเป็นกรดของสารละลาย	

Teknomatte 8000 (Additive)	30 – 40	3.0 – 4.0	ลิตร	ปรับเกรน/ให้ความด้านสม่ำเสมอ	

สภาวะการทำงานที่สำคัญ

  ตั้งค่าตั้งต้นเพื่อคงคุณภาพผิวและการบัดกรี

พารามิเตอร์	ค่าแนะนำ	หน่วย	หมายเหตุ	

อุณหภูมิ	15 – 25	°C	คุมอุณหภูมิอย่างเข้มงวดเพื่อคงคุณภาพผิว	

ความหนาแน่นกระแสไฟ	0.1 – 3.5	A/dm²	ปรับตามความหนาที่ต้องการ	

ตัวล่อ (แอโนด)	ดีบุก 99.99%	—	ควรห่อถุงผ้าทนกรด	

ขั้นตอนการผสมน้ำยา (Make-up) — 100 ลิตร

เติมน้ำกลั่นลงถังผสม 50 ลิตร (50% ของปริมาตรรวม)

  ค่อย ๆ เติมกรดกำมะถัน 9.0–11.0 ลิตร ลงในน้ำพร้อมกวนอย่างต่อเนื่อง

  รอให้ความร้อนจากการคายความร้อนลดลงจนปลอดภัยก่อนดำเนินการต่อ

  เติมสแตนนัส ซัลเฟต 3.5–4.0 กก. แล้วกวนจนละลายหมด

  เติมน้ำกลั่นเพิ่มให้ได้ ~90 ลิตร และคุมอุณหภูมิ ~25 °C

  ผสม Teknomatte 8000 กับน้ำ (1:1) ให้ครบ 3.0–4.0 ลิตร แล้วเติมลงบ่อ (ห้ามเติมขณะน้ำยาร้อน > 30 °C)

  เติมน้ำกลั่นจนครบ 100 ลิตร กวนอีกครั้ง และตรวจสอบความพร้อมใช้งาน

ขั้นตอนการชุบดีบุก (Operating Workflow)

เตรียมชิ้นงาน: ทำความสะอาดและ/หรือชุบรองพื้น (เช่น ทองแดง/นิกเกิล)

  กระตุ้นผิว: จุ่ม H₂SO₄ 5–10% เพื่อล้างออกไซด์

  ล้างน้ำสะอาดให้ทั่วก่อนเข้าสู่บ่อชุบ

  ชุบในบ่อ Teknomatte 8000 (15–25 °C, 0.1–3.5 A/dm²) ตามความหนาที่ต้องการ

  ล้างน้ำหลังชุบ 2–3 ครั้งเพื่อล้างสารตกค้าง

  กันหมอง: จุ่ม Teknoseal B100 เพื่อป้องกันการออกซิเดชันและคราบหมอง

  อบให้แห้งสนิท พร้อมสำหรับการประกอบ

การควบคุมและบำรุงรักษาบ่อชุบ

วิเคราะห์ความเข้มข้นของ SnSO₄ และ H₂SO₄ เป็นระยะ และปรับให้อยู่ในช่วงมาตรฐาน

  เติม Teknomatte 8000 ตามแอมแปร์–ชั่วโมง (Ah) ที่ใช้ เพื่อคงความด้าน/โครงสร้างเกรนผิว

  ควบคุมอุณหภูมิ 15–25 °C อย่างเข้มงวด เพื่อป้องกันการเสื่อมของสารเติมแต่ง

  กรองน้ำยาอย่างสม่ำเสมอ ตรวจสิ่งปนเปื้อนอินทรีย์/โลหะ และทำคาร์บอนทรีตเมื่อจำเป็น

ข้อควรระวังด้านความปลอดภัย (Safety)

ผสมกรดลงในน้ำเท่านั้น (ห้ามผสมน้ำลงในกรด) และทำในที่ระบายอากาศดี

  สวม PPE: แว่นครอบตา หน้ากากกันไอกรด ถุงมือทนสารเคมี และผ้ากันสารเคมี

  ระวังความร้อนจากการผสมกรด ปล่อยให้เย็นก่อนเติมสารอื่น

  จัดเก็บสารเคมีในภาชนะปิดสนิท หลีกเลี่ยงแสงแดดโดยตรงและความร้อนสูง

หมายเหตุ

ค่าข้างต้นเป็นแนวทางมาตรฐาน อาจต้องปรับตามรูปทรงชิ้นงาน วัสดุพื้นผิว และเงื่อนไขการผลิตจริงของแต่ละไลน์ชุบ

Baume Chemical

📍 31 ซอย เพชรเกษม 48 แยก 24 แขวง บางแวก

  📍 เขต ภาษีเจริญ กรุงเทพมหานคร 10160

  🕒 เวลาทำการ 08.00 - 17.00 น.

  📱 092 546 9887

หมวดผลิตภัณฑ์

Pretreatment

  Plating

  Blackening

  Passivation

  Polishing

  Strippers

  Protective Treatment

  Equipment

ติดต่อเรา

✉️ : contact@baumechemical.com

  💬 : @baumechemical

  🌐 : baumechemical.com

© 2025 Baume Chemical. All rights reserved.

↑

  LINE
