Repository: baumechemical/baume

File: products/platingcoating/tinplating/index.html
BASn 4140 — น้ำยาชุบดีบุกเงา | Baume Chemical

Baume Chemical

Home
  About us
  Products
  Contact Us
  Blog

ไทย

EN

← กลับเมนูหลัก
  
  BASn 4140: น้ำยาชุบดีบุกเงา

  สัดส่วนการผสม ขั้นตอนการชุบ พารามิเตอร์การทำงาน อุปกรณ์ที่จำเป็น และเหตุผลที่ควรใช้ Tin Anode 99.9%

ภาพรวมผลิตภัณฑ์

ผลิตภัณฑ์ BASn 4140 เป็นน้ำยาชุบดีบุกชนิดเงาคุณภาพสูง ให้ผิวเคลือบเงางาม ไม่เป็นฝ้า กระจายตัวดีเยี่ยม ใช้ได้กว้างทั้งอุณหภูมิและความเข้มข้น
  เสถียรและคุ้มค่าเพราะไม่ต้องเติมบ่อย เหมาะกับงานอิเล็กทรอนิกส์ ยานยนต์ และงานที่ต้องการความเงางามของพื้นผิว

สารบัญ

จุดเด่น
  ส่วนที่ 1: การเตรียมสารละลาย (Make-up)
  ส่วนที่ 2: ขั้นตอนการชุบ
  ส่วนที่ 3: สภาพการทำงาน & อุปกรณ์
  ทำไมต้อง Tin Anode 99.9%

จุดเด่นของ BASn 4140

  สรุปคุณสมบัติสำคัญที่หน้างานต้องใช้จริง ครอบคลุมตั้งแต่ความเงา ความสม่ำเสมอ ไปจนถึงความเสถียรของบ่อ

✨

  เงาสูงทั่วช่วงกระแส

  ตั้งแต่ LCD ถึง HCD ได้ผิวเงาสม่ำเสมอ ลดความต่างโทนระหว่างขอบกับร่องลึก

📈

  หน้าต่างการทำงานกว้าง

  ทนต่อความคลาดเคลื่อนของความเข้มข้นและอุณหภูมิ บ่อเสถียร เติมน้อย

🎯

  Throwing power ดี

  ชิ้นงานขอบ–รู–ร่องลึกออกเต็ม ลดอาการไหม้ที่มุมคม

🧹

  กรองง่าย ตะกอนต่ำ

  คงความใสของบ่อได้ยาวนาน สนับสนุนอายุการใช้งานบ่อ

🔌

  พร้อมงานอิเล็กทรอนิกส์

  บัดกรีดี ผิวหมอกต่ำ เหมาะกับคอนเน็กเตอร์และแผ่นนำไฟฟ้า

🛡️

  วัสดุอุปกรณ์ปลอดภัยต่อบ่อ

  รองรับอ่างบุ CSP/PVC/PE/PP คอยล์ PTFE และแอโนดดีบุก 99.9%

ส่วนที่ 1: การเตรียมสารละลาย (Make-up)

สัดส่วนแนะนำ

ส่วนประกอบ	ค่าแนะนำ	ค่ามาตรฐาน	หน่วย	

สแตนนัสซัลเฟต (Stannous Sulfate)	30	14–40	กรัม/ลิตร	

กรดกำมะถัน (Sulfuric Acid)	100	80–120	ซีซี/ลิตร	

BASn 4140 (Make-up)	20	-	ซีซี/ลิตร	

BASn 4141 (Brightener)	5	-	ซีซี/ลิตร	

BASn 4142 (Additive)	4	-	ซีซี/ลิตร	

ขั้นตอนการผสม

เติมน้ำกลั่น ~50% ของปริมาตรบ่อ

  เติมกรดกำมะถันช้า ๆ พร้อมคน สารละลายจะร้อน ⚠️ เติมกรดลงในน้ำเสมอ ห้ามเติมน้ำลงในกรด รอเย็นถึงอุณหภูมิห้อง

  เติมสแตนนัสซัลเฟต 3 กก. คนจนละลายหมด

  เติมน้ำกลั่นเพิ่มจน ~90% ของปริมาตร

  เปิดระบบทำความเย็นให้อ่าง ~25°C จากนั้นผสม BASn 4140/4141/4142 แยกกันในน้ำ 1:1 ก่อนเทลงอ่าง

  เติม BASn 4140 (Make-up) → คน

  เติม BASn 4141 (Brightener) → คน

  เติม BASn 4142 (Additive) → คน

  ปรับปริมาตรสุดท้ายด้วยน้ำกลั่น

⚠️ ห้ามเติม BASn 4140/4141/4142 ในอุณหภูมิ > 30°C

ส่วนที่ 2: ขั้นตอนการชุบ

เตรียมชิ้นงาน: ทำความสะอาด/รองพื้นตามเหมาะสม

  กระตุ้นผิว: จุ่มกรดกำมะถัน 5–10%

  ล้างน้ำสะอาด

  ชุบดีบุก: ลงบ่อ BASn 4140

  ล้างน้ำ 2–3 ขั้น

  จุ่มด่าง: โซดาไฟ 2–5% เพื่อล้างผิว

  ล้างน้ำ 2–3 ขั้น

  อบแห้ง

ส่วนที่ 3: สภาพการทำงานและอุปกรณ์ที่จำเป็น

สภาพการทำงาน

พารามิเตอร์	ค่าแนะนำ	

อุณหภูมิ	18–24 °C	

ความหนาแน่นกระแสไฟ	0.5–5 A/dm²	

ตัวล่อ (แอโนด)	ดีบุกบริสุทธิ์ 99.9% หุ้มถุงผ้าทนกรด	

บ่อชุบ: บุด้วยคลอโรซีล, PVC, PE หรือ PP

  ท่อทำความเย็น: เทฟลอน

  เครื่องกรอง: ไส้กรอง 10 ไมครอน

  ระบบกวน: ถังแขวนใช้การแกว่งชิ้นงานช่วยกวนได้

ทำไมต้องใช้แผ่น Tin Anode บริสุทธิ์ 99.9%?

คุณภาพแอโนดมีผลโดยตรงต่อคุณภาพการชุบดีบุก—ดีบุกไวต่อสิ่งเจือปน จึงควรใช้แอโนดบริสุทธิ์ 99.9% เพื่อผลงานสม่ำเสมอและเสถียร

1) ป้องกันการปนเปื้อนในบ่อชุบ

  แอโนดบริสุทธิ์ต่ำอาจมี Pb/Sb/Bi ปน เมื่อหลุดลงบ่อจะลดประสิทธิภาพน้ำยา ทำให้ผิวหมองและความหนาไม่สม่ำเสมอ

2) รักษาสมดุลและความเสถียรของสารละลาย

  ดีบุกที่ละลายจากแอโนดบริสุทธิ์มีความสม่ำเสมอ ช่วยควบคุมความเข้มข้นโลหะได้แม่นยำ

3) ยืดอายุการใช้งานของบ่อชุบ

  ลดการสะสมสิ่งเจือปน ลดการถ่ายทิ้ง/ผสมใหม่ ช่วยประหยัดค่าใช้จ่ายระยะยาว

บริษัทของเราจำหน่าย Tin Anode บริสุทธิ์ 99.9% เพื่อคุณภาพงานชุบดีบุกที่ไว้ใจได้ทุกครั้ง

Baume Chemical

📍 31 ซอย เพชรเกษม 48 แยก 24 แขวง บางแวก

  📍 เขต ภาษีเจริญ กรุงเทพมหานคร 10160

  🕒 เวลาทำการ 08.00 - 17.00 น.

  📱 092 546 9887

หมวดผลิตภัณฑ์

Pretreatment

  Plating

  Blackening

  Passivation

  Polishing

  Strippers

  Protective Treatment

  Equipment

ติดต่อเรา

✉️ : contact@baumechemical.com

  💬 : @baumechemical

  🌐 : baumechemical.com

© 2025 Baume Chemical. All rights reserved.

↑

  LINE
