Repository: baumechemical/baume

File: products/protective/anti-tarnish-bu-186.html
Anti-Tarnish BU-816 (Boil Type) — น้ำยากันหมองแบบต้ม | Baume Chemical Blog

75 °C), pH 6–7, จุ่ม 10 วินาที–2 นาที ช่วยไล่น้ำ แห้งเร็ว เคลือบผิวกันหมอง และเพิ่มความทนทานของฟิล์ม">

Baume Chemical

Home
  About us
  Products
  Contact Us
  Blog

ไทย

EN

← กลับเมนูหลัก
  
  Anti-Tarnish BU-816 (Boil Type): น้ำยากันหมองแบบต้ม

  ชำระคราบหมองด้วยความร้อน สร้างฟิล์มใส ไล่น้ำ แห้งเร็ว ใช้งาน 50–120 cc/L, 50–80 °C (ดีที่สุด >75 °C), pH 6–7, 10 วินาที–2 นาที

ภาพรวมผลิตภัณฑ์

น้ำยากันหมองแบบต้ม (Boil Type) ใช้ความร้อนช่วยเร่งการทำความสะอาดคราบออกไซด์ที่ฝังแน่นบนทองเหลือง ทองแดง หรือเครื่องประดับเงิน
  ทำให้ผิวกลับมาเงางามเหมือนใหม่ เหมาะเป็นขั้นตอนสุดท้ายหลังการชุบ/ล้างเงา

หลักการทำงาน: เมื่อ ต้มหรือจุ่มในน้ำยาที่อุ่น สารออกฤทธิ์จะทำปฏิกิริยากับชั้นออกไซด์ได้รวดเร็วขึ้น
  คราบหมองหลุดง่ายกว่าอุณหภูมิห้อง พร้อมสร้าง ฟิล์มใสบาง ที่ช่วยไล่น้ำและชะลอการหมองซ้ำ

รุ่น BU-816 ออกแบบให้ใช้ได้กว้าง: งานชุบสังกะสี (Zn), นิกเกิลเงา/ซาติน, ทอง, เงิน, โครเมียม และสแตนเลส
  ช่วย เคลือบปกป้องบริเวณที่ชุบไม่ติด ลดสนิม รักษาโทนสี เพิ่มความเรียบเนียนของผิว

สารบัญ

สเปก & ค่าการใช้งาน
  ตัวอย่างการผสม
  ภาชนะ & อุปกรณ์
  ขั้นตอนการทำงาน
  ความปลอดภัย

จุดเด่นของ BU-816 (Boil Type)

  ทำความสะอาดคราบหมองด้วยความร้อน เคลือบฟิล์มใส ไล่น้ำ แห้งเร็ว คงโทนสี และช่วยป้องกันสนิมเฉพาะจุด

♨️

  เร่งปฏิกิริยาด้วยความร้อน

  ล้างหมองลึกที่ 50–80 °C (เหมาะสุด >75 °C)

💧

  ไล่น้ำ & แห้งเร็ว

  ลดคราบน้ำหลังล้างขั้นสุดท้าย เพิ่มผลผลิต

✨

  ฟิล์มใสไม่เปลี่ยนสี

  คงเฉดสีชุบ ผิวเรียบเนียน ไม่กัดผิว

🛡️

  ช่วยกันสนิมจุดที่ชุบไม่ติด

  เคลือบปกป้องบริเวณ miss plate ชั่วคราว

⚗️

  รองรับผิวหลากหลาย

  Zn / Ni เงา–ซาติน / Au / Ag / Cr / สแตนเลส

🧴

  pH อ่อน & ปลอดตะกั่ว

  ช่วง pH 6–7 สูตรไม่มีตะกั่ว ควรสวม PPE

สเปก & ค่าการใช้งาน

พารามิเตอร์	ค่า/ช่วง	หมายเหตุ	

BU-816 (คอนเซนเทรต)	50–120 cc/L	ผสมน้ำกลั่น/DI	

อุณหภูมิ	50–80 °C	ดีที่สุด >75 °C	

เวลาในการจุ่ม	10 วินาที – 2 นาที	ตามสภาพคราบ/ชิ้นงาน	

pH ของน้ำยา	6 – 7	ตรวจสอบเป็นระยะ	

น้ำที่ใช้ผสม	น้ำกลั่น/DI	ลดคราบเกลือ	

ตัวอย่างการผสม

  เตรียมน้ำยา 50 ลิตร

ส่วนผสม	ปริมาณ	วิธีการ	

BU-816 (คอนเซนเทรต)	5 ลิตร	ตวงให้แม่นยำ	

น้ำกลั่น/DI	45 ลิตร	เติม/กวนให้เข้ากันจนใส	

เติมน้ำ ~70–80% ของปริมาตรถัง

  เติม BU-816 ตามอัตราส่วน กวนให้เข้ากัน

  ปรับอุณหภูมิไปที่ 50–80 °C ก่อนเริ่มจุ่ม

ภาชนะ & อุปกรณ์

ภาพรวมกระบวนการ

การกันหมองแบบต้มเป็นการใช้สารเคมีที่ต้องให้ความร้อน เพื่อเพิ่มประสิทธิภาพในการเคลือบผิวชิ้นงาน เช่น ทองแดง ทองเหลือง หรือทองคำ ซึ่งจะทำให้สารเคมีซึมเข้าเคลือบผิวได้ดีกว่าวิธีจุ่มเย็น และช่วยให้การป้องกันคราบหมองมีความคงทนยาวนานขึ้น

ภาชนะและอุปกรณ์

ตัวถัง: ควรใช้ถังที่ทนทานต่ออุณหภูมิและไม่ทำปฏิกิริยากับสารเคมี เช่น สแตนเลส, PE (โพลีเอทิลีน), หรือ PP (โพลีโพรพิลีน)

การให้ความร้อน: ใช้ฮีตเตอร์ที่เหมาะสม เช่น ฮีตเตอร์แก้ว, สแตนเลส, เซรามิก, หรือเทฟลอน เพื่อให้ความร้อนกับสารละลายจนถึงอุณหภูมิที่ต้องการ

การกวน: ควรมีระบบ กวนเบาๆ หรือไหลเวียน ของสารละลาย เพื่อให้ความร้อนและสารเคมีกระจายตัวอย่างสม่ำเสมอทั่วทั้งถัง

การทำให้แห้ง: ใช้ เครื่องปั่นเหวี่ยง (centrifuge) หรือ ตู้ลมร้อน (hot air oven) เพื่อไล่น้ำและทำให้ชิ้นงานแห้งสนิทหลังจากการจุ่ม

ขั้นตอนการทำงาน

เตรียมชิ้นงาน: ชิ้นงานต้องผ่านการชุบหรือการเตรียมผิวอื่นๆ มาอย่างเรียบร้อยและมีผิวที่สะอาด

ล้างน้ำ: ล้างชิ้นงานด้วยน้ำสะอาดหลายขั้นตอน เพื่อกำจัดสารเคมีจากกระบวนการก่อนหน้า

จุ่มน้ำกลั่น: แช่ชิ้นงานใน น้ำกลั่น เพื่อชะล้างแร่ธาตุที่อาจตกค้างจากน้ำประปา ทำให้ผิวชิ้นงานสะอาดที่สุด

จุ่ม BU-816: จุ่มชิ้นงานลงในสารละลาย BU-816 ที่ อุณหภูมิที่กำหนด ตามคำแนะนำของผู้ผลิตและตามเวลาที่เหมาะสม

ทำให้แห้ง: นำชิ้นงานขึ้นมาแล้วทำให้แห้งทันทีด้วย การอบร้อนหรือปั่นเหวี่ยง เพื่อป้องกันการเกิดคราบน้ำและให้สารเคลือบทำงานได้อย่างเต็มที่

ข้อควรระวัง

อุณหภูมิ: การควบคุมอุณหภูมิของสารละลายให้แม่นยำเป็นสิ่งสำคัญ

การทำให้แห้ง: การทำให้แห้งที่ไม่สมบูรณ์อาจทำให้เกิดคราบน้ำและลดประสิทธิภาพในการกันหมอง

ความสะอาด: การปนเปื้อนจากขั้นตอนก่อนหน้าจะส่งผลเสียต่อคุณภาพของงานกันหมองได้

ความปลอดภัย & สิ่งแวดล้อม

ด้านความปลอดภัยและสิ่งแวดล้อม (EHS) สำหรับกระบวนการกันหมองแบบต้ม ที่เน้นการทำงานกับน้ำยาร้อนและสารเคมี

ความปลอดภัย (Safety)

การทำงานกับสารเคมีและอุณหภูมิสูงมีความเสี่ยง ดังนั้นจึงต้องปฏิบัติตามมาตรการป้องกันอย่างเคร่งครัด:

อุปกรณ์ป้องกันส่วนบุคคล (PPE): ต้องสวมใส่ PPE ที่เหมาะสม ตลอดเวลา ได้แก่ ถุงมือ, แว่นตานิรภัย, และหน้ากาก เพื่อป้องกันการสัมผัสโดยตรงกับสารเคมี

ระวังน้ำยาร้อน: น้ำยาในบ่อมีอุณหภูมิสูง การสัมผัสโดยตรงอาจทำให้เกิดอาการ ผิวหนังพุพองหรือบาดเจ็บรุนแรง ควรทำงานด้วยความระมัดระวังและไม่ให้สารละลายกระเด็นมาโดนผิวหนังหรือดวงตา

การระบายอากาศ: ควรทำงานในพื้นที่ที่มี อากาศถ่ายเทสะดวก เพื่อป้องกันการสูดดมไอระเหยจากสารเคมี

สิ่งแวดล้อม (Environment)

การจัดการน้ำทิ้งและตะกอน: น้ำทิ้งและตะกอนที่เกิดจากกระบวนการนี้อาจมีสารเคมีและโลหะผสมอยู่ ซึ่งถือเป็น ของเสียอันตราย

การกำจัดที่ถูกกฎหมาย: ต้องทำการจัดการและ กำจัดของเสียตามกฎหมายท้องถิ่น โดยการส่งให้ ผู้ได้รับอนุญาต เป็นผู้ดำเนินการเท่านั้น เพื่อให้มั่นใจว่าของเสียจะได้รับการบำบัดอย่างถูกต้องและปลอดภัยก่อนปล่อยสู่สิ่งแวดล้อม

นี่คือปัญหาที่พบบ่อยในการใช้สารกันหมองแบบต้ม (BU-816) และแนวทางการแก้ไข

เกิดคราบหรือจุดด่างบนชิ้นงาน

  สาเหตุหลัก:

ล้างน้ำไม่สะอาด: มีสารเคมีจากขั้นตอนก่อนหน้าตกค้างอยู่

  คราบจากน้ำ: การใช้น้ำที่ไม่ได้ผ่านการกรองแร่ธาตุ ทำให้มีคราบน้ำเกิดขึ้น

  ทำให้แห้งไม่ดี: หากชิ้นงานไม่แห้งสนิทหลังการจุ่ม จะทำให้เกิดคราบ

แนวทางแก้ไข:

เพิ่มขั้นตอนการล้างน้ำให้สะอาดขึ้น

  ใช้การจุ่มน้ำกลั่น (Deionized Water) ก่อนเข้าบ่อกันหมอง

  ทำให้แห้งทันทีด้วยการอบร้อนหรือปั่นเหวี่ยง

ประสิทธิภาพในการกันหมองต่ำ

  สาเหตุหลัก:

อุณหภูมิไม่เหมาะสม: อุณหภูมิของสารละลายต่ำเกินไป ทำให้การเคลือบผิวไม่สมบูรณ์

  จุ่มไม่นานพอ: เวลาในการจุ่มสั้นเกินไป ทำให้สารเคลือบไม่ทั่วถึง

  สารละลายเสื่อมสภาพ: มีสิ่งสกปรกหรือโลหะปนเปื้อนในบ่อ ทำให้ประสิทธิภาพลดลง

แนวทางแก้ไข:

ควบคุมอุณหภูมิของสารละลายให้แม่นยำ ตามคำแนะนำของผู้ผลิต

  เพิ่มเวลาจุ่ม ให้อยู่ในกรอบที่เหมาะสม

  เปลี่ยนสารละลายใหม่ เมื่อประสิทธิภาพลดลง

ปัญหาจากความร้อน

  สาเหตุหลัก:

การกระเด็นของน้ำยา: หากไม่มีระบบป้องกันหรือทำงานอย่างไม่ระมัดระวัง น้ำยาร้อนอาจกระเด็นโดนผิวหนัง

  การควบคุมอุณหภูมิไม่คงที่: อุณหภูมิที่ขึ้นๆ ลงๆ อาจส่งผลต่อคุณภาพของสารเคลือบ

แนวทางแก้ไข:

สวม PPE (อุปกรณ์ป้องกันส่วนบุคคล) อย่างถูกต้อง และ ทำงานอย่างระมัดระวัง

  ใช้อุปกรณ์ควบคุมอุณหภูมิที่ได้มาตรฐาน เพื่อรักษาอุณหภูมิให้คงที่ตลอดเวลาการทำงาน

Baume Chemical

📍 31 ซอย เพชรเกษม 48 แยก 24 แขวง บางแวก

  📍 เขต ภาษีเจริญ กรุงเทพมหานคร 10160

  🕒 เวลาทำการ 08.00 - 17.00 น.

  📱 092 546 9887

หมวดผลิตภัณฑ์

Pretreatment

  Plating

  Blackening

  Passivation

  Polishing

  Strippers

  Protective Treatment

  Equipment

ติดต่อเรา

✉️ : contact@baumechemical.com

  💬 : @baumechemical

  🌐 : baumechemical.com

© 2025 Baume Chemical. All rights reserved.

↑

  LINE

File: products/protective/topcoat-two-tone.html
Top Coat Two-tone — แลคเกอร์กันชุบประสิทธิภาพสูง | Baume Chemical

Baume Chemical

Home
  About us
  Products
  Contact Us
  Blog

ไทย

EN

← กลับเมนูหลัก
  
  Top Coat Two-tone — แลคเกอร์กันชุบประสิทธิภาพสูง

  แลคเกอร์มาสกิ้งสูตรเรซินสังเคราะห์ ทนกรด–ด่าง ทนอุณหภูมิสูง เหมาะงาน Two-tone/Multi-tone พร้อมสเปกและวิธีใช้

สารบัญ

ภาพรวม
  สเปกผลิตภัณฑ์
  ความทนทานการใช้งาน
  คำแนะนำในการใช้งาน
  ความปลอดภัย & การจัดเก็บ

ภาพรวมผลิตภัณฑ์

Top Coat Two-tone คือแลคเกอร์มาสกิ้ง/กันชุบชนิดเรซินสังเคราะห์ สำหรับงานชุบโลหะด้วยไฟฟ้าและชุบเคมี
  ใช้ป้องกันไม่ให้พื้นที่ที่มาสกิ้งไว้ถูกชุบติด เหมาะอย่างยิ่งกับงานชุบสองสี (Two-tone) หรือหลายสี (Multi-tone) ที่ต้องการเส้นคมชัดและลอกออกได้สะดวก

ชื่อผลิตภัณฑ์: Top Coat Two-tone (แลคเกอร์กันชุบ)

  ประเภท: Synthetic Resin Masking Lacquer

  วัตถุประสงค์: ทำมาสกิ้งชิ้นงานโลหะเพื่อกันชุบในบริเวณที่กำหนด ทั้ง Electroplating และ Chemical Plating

  คุณสมบัติหลัก: ทนกรด–ด่างสูง และทนอุณหภูมิอ่างชุบได้ดี

🎯 สเปกและคุณสมบัติทางเทคนิค

  ค่าที่แนะนำสำหรับการควบคุมคุณภาพงานมาสกิ้งและการกันชุบ

คุณสมบัติ	ค่าที่แนะนำ	หน่วย/หมายเหตุ	

สี	แดง	เพื่อให้มองเห็นแนวมาสกิ้งชัดเจน	

ความหนืด (Viscosity)	1500–3000	cP ที่อุณหภูมิห้อง (ปรับได้ตามวิธีใช้)	

ความถ่วงจำเพาะ (Specific Gravity)	0.95–1.05	ที่อุณหภูมิห้อง 	

ความหนาฟิล์มแห้ง (DFT)	20–50	µm ต่อการทา 1 เที่ยว	

เวลาแห้งสัมผัส (Touch Dry)	10–20	นาที ที่อุณหภูมิห้อง 	

แห้งสนิท (Fully Cured)	24 ชม. หรือ 30 นาที	24 ชม. @ ห้อง / 30 นาที @ 60–80 °C	

การยึดเกาะ (Adhesion)	ดีเยี่ยม (100%)	Cross-hatch tape test	

🔥 ความทนทานต่อการใช้งาน

  ทนกรด–ด่าง เข้มข้นปานกลางถึงสูง และทนอุณหภูมิอ่างชุบ

สภาวะ	รายละเอียด/ขีดความสามารถ	

ความทนกรด	ทน HCl, H₂SO₄, HNO₃ ≤ 50% นาน 30–60 นาที ที่อุณหภูมิปฏิบัติการ	

ความทนด่าง	ทน NaOH/KOH ≤ 20% นาน 30–60 นาที ที่อุณหภูมิปฏิบัติการ	

ความทนอุณหภูมิ	ทนได้ถึง 90 °C ต่อเนื่อง 60 นาทีในสารละลายชุบ	

ความทนสารละลาย	ทนสารละลายชุบ Au, Ag, Ni, Cr, Brass, Rh รวมถึงน้ำยาล้างด่างอ่อน	

📝 คำแนะนำในการใช้งาน

การเตรียมพื้นผิว: ชิ้นงานต้องสะอาด ปราศจากน้ำมัน ไขมัน สนิม และแห้งสนิทก่อนมาสกิ้ง

การทา/มาสกิ้ง: ใช้แปรง จุ่ม (Dipping) หรือ Dispenser; หากหนืดเกินให้เจือจางด้วยทินเนอร์เฉพาะ
  ทาให้สม่ำเสมอ ครอบคลุมพื้นที่กันชุบ—งานหนักแนะนำ 2 เที่ยว รอแห้งสัมผัสก่อนทาเที่ยวถัดไป

การทำให้แห้ง (Curing): 24 ชม. @ อุณหภูมิห้อง หรืออบ 30 นาที @ 60–80 °C เพื่อให้ฟิล์มแข็งตัวเต็มที่

การลอกออก: หลังจบกระบวนการชุบ แช่/เช็ดด้วยทินเนอร์เฉพาะ (หรือสารละลาย X,Y) โดยทินเนอร์ต้องไม่ทำลายผิวชุบ

⚠️ ความปลอดภัยและการจัดเก็บ

ความปลอดภัย: ใช้งานในที่อากาศถ่ายเท สวม PPE ที่เหมาะสม เช่น ถุงมือและแว่นตานิรภัย

  การจัดเก็บ: เก็บในภาชนะเดิมที่ปิดสนิท ในที่ร่ม ≤ 35 °C ห่างจากความร้อน ประกายไฟ และแสงแดด

  อายุการใช้งาน: 12 เดือน นับจากวันผลิต เมื่อเก็บในสภาวะที่แนะนำ

  หมายเหตุ: เป็นผลิตภัณฑ์ชนิดตัวทำละลาย (Solvent-based) อาจติดไฟได้ หลีกเลี่ยงเปลวไฟ/ความร้อนสูง

Baume Chemical

📍 31 ซอย เพชรเกษม 48 แยก 24 แขวง บางแวก

  📍 เขต ภาษีเจริญ กรุงเทพมหานคร 10160

  🕒 เวลาทำการ 08.00 - 17.00 น.

  📱 092 546 9887

หมวดผลิตภัณฑ์

Pretreatment

  Plating

  Blackening

  Passivation

  Polishing

  Strippers

  Protective Treatment

  Equipment

ติดต่อเรา

✉️ : contact@baumechemical.com

  💬 : @baumechemical

  🌐 : baumechemical.com

© 2025 Baume Chemical. All rights reserved.

↑

  LINE

File: products/protective/troubleshootingelectrophoreticlacquer.html
EPA 2020 — แลคเกอร์ไฟฟ้าอะคริลิค | Baume Chemical Blog

Baume Chemical

Home
  About us
  Products
  Contact Us
  Blog

ไทย

EN

← กลับเมนูหลัก
  
  EPA 2020: แลคเกอร์ไฟฟ้าอะคริลิค (Acrylic E-coat)

  ฟิล์มใสสม่ำเสมอ คุมความหนาด้วยไฟฟ้า เหมาะงานตกแต่ง/กันสนิม พร้อมสเปกเดินบ่อ ขั้นตอน และการบำรุงรักษา

ภาพรวมกระบวนการ

การชุบแลคเกอร์ไฟฟ้าอะคริลิคเป็นกระบวนการเคลือบผิวด้วยไฟฟ้ากระแสตรงที่อาศัยแรงดึงดูดของประจุให้อณูพอลิเมอร์อะคริลิคเคลื่อนที่ไปเกาะบนชิ้นงาน เกิดเป็นชั้นฟิล์มใสที่บาง เรียบ และยึดเกาะแน่น

ในการทำงานทั่วไปจะต่อชิ้นงานเป็นขั้วแคโทดและจุ่มในอ่างที่มีพอลิเมอร์ประจุบวก เมื่อจ่ายไฟ อณูพอลิเมอร์จะเคลื่อนที่เข้าหาผิวชิ้นงาน เคลือบได้สม่ำเสมอทั่วทั้งชิ้น รวมถึงบริเวณร่องและมุม พร้อมควบคุมความหนาได้อย่างแม่นยำ

ข้อดีและคุณสมบัติ

ความสม่ำเสมอสูง เคลือบทั่วถึงโดยไม่เกิดการหนาตามมุมหรือขอบ

  ทนการกัดกร่อนดี ฟิล์มทำหน้าที่เป็นเกราะป้องกันช่วยยืดอายุการใช้งาน

  ใช้วัสดุคุ้มค่า อัตราการใช้ประโยชน์ของน้ำยาสูงประมาณ 95–99%

  เป็นมิตรต่อสิ่งแวดล้อม ใช้น้ำเป็นตัวกลางและปราศจากโลหะหนัก ลดผลกระทบต่อผู้ปฏิบัติงาน

การประยุกต์ใช้งาน

เครื่องประดับ เคลือบชั้นใสบนงานชุบทองหรือโรเดียมเพื่อเพิ่มทนหมองและทนรอย

  ชิ้นส่วนตกแต่ง เช่น อะไหล่รถ เฟอร์นิเจอร์ และฮาร์ดแวร์ที่ต้องการความงามและทนทาน

  งานที่ต้องการชั้นใสคุณภาพสูง เช่น ชิ้นส่วนนาฬิกาและชิ้นส่วนอิเล็กทรอนิกส์ขนาดเล็ก

สารบัญ

จุดเด่น
  หลักการ E-coat
  สเปกผลิตภัณฑ์
  ขั้นตอนการทำงาน
  การอบ (Curing)

จุดเด่นของน้ำยา

  สรุปคุณสมบัติสำคัญสำหรับไลน์ชุบ ทั้งคุณภาพผิว ความเสถียร และความพร้อมต่อกระบวนการถัดไป

✨

  ฟิล์มใสเงา สม่ำเสมอ

  คลุมได้ทั่วถึงแม้ในร่อง/มุม ลดส้มผิว และเสถียรต่อโหลดผสม

🛡️

  ทนกัดกร่อนสูง

  เพิ่มอายุการใช้งานผิวชุบ/โลหะพื้น ลดคราบและการหมอง

⚡

  คุมความหนาด้วยไฟฟ้า

  0.05–0.1 A/dm² สร้างฟิล์ม ~8 µm ใน ~30 วินาทีแรก

🚀

  รองรับการผลิตเร็ว

  รอบชุบสั้น เหมาะงานจำนวนมาก ลดการสิ้นเปลืองวัสดุ

🧪

  จัดการน้ำยาแบบ UF

  Ultrafiltration ช่วยคุม solvent/การนำไฟฟ้า ให้น้ำยาเสถียร

🧰

  ยืดหยุ่นต่อไลน์

  เหมาะระบบ Rack อ่าง PP/PVC/สแตนเลส พร้อมกรอง in-tank

หลักการ E-coat (EDP)

พอลิเมอร์อะคริลิคในน้ำ (มีประจุ) เคลื่อนที่ตามสนามไฟฟ้าไปยังชิ้นงาน

  เมื่อสัมผัสผิวที่ขั้วตรงข้าม เกิดการตกเคลือบ/การคายน้ำ กลายเป็นฟิล์มต่อเนื่อง

  ความหนาขึ้นกับกระแส ความต่างศักย์ เวลา และเคมีของน้ำยา

  หลังชุบต้องอบ (cure) เพื่อให้ฟิล์มแข็ง แห้ง และคงทน

สเปกผลิตภัณฑ์ — EPA 2020

  แลคเกอร์ใสแบบ E-coat เงา ใส ฟิล์มแข็ง ทนกัดกร่อน สำหรับผิวโลหะ/ผิวชุบ

รายการ	ค่ามาตรฐาน	

EPA 2020	330 g/L	

  Dye	0–1 mL/L	

  RI	12–14	

  pH	4.4–5.2	

  การนำไฟฟ้า	900–1100 μS	

  Solvent	3–4 %	

สภาวะเดินงาน (Operating Window)

พารามิเตอร์	ค่าแนะนำ	ช่วง	

อุณหภูมิ	25 °C	23–27 °C	

  ขั้วล่อ (แอโนด)	สแตนเลส 316	—	

  ความหนาแน่นกระแส	0.05–0.1 A/dm²	—	

  พื้นที่แอโนด:ชิ้นงาน	2 : 1	≈ 2 : 1	

  อัตราเคลือบ	≈ 8 µm/30 วินาทีแรก	ขึ้นกับกระแส/เวลา	

  เวลาเคลือบ	30–60 วินาที	10–120 วินาที	

  ดีเลย์ก่อนจ่ายกระแส	10–15 วินาที	—	

ขั้นตอนการทำงานที่แนะนำ

การล้างด้วยน้ำกลั่น: ชิ้นงานต้องผ่านการล้างด้วยน้ำกลั่นสองครั้ง ทั้งก่อนและหลังการชุบ เพื่อลดการปนเปื้อนของโลหะอื่น

การปรับสภาพผิว: จุ่มชิ้นงานในแลคเกอร์ 2020 ที่ความเข้มข้น 2 เปอร์เซ็นต์ เพื่อทำหน้าที่เป็นไพรเมอร์ช่วยยึดเกาะ

การชุบ: นำชิ้นงานไปชุบเคลือบด้วย EPA 2020 ตามพารามิเตอร์ที่กำหนดจนได้ความหนาฟิล์มตามสเปก

การล้างและทำความสะอาด: ล้างด้วยน้ำกลั่นสองครั้งเพื่อกำจัดคราบน้ำยาที่หลงเหลือ จากนั้นจุ่มน้ำยากำจัดคราบน้ำก่อนการอบ

การอบ: เป่าให้แห้งแล้วนำไปอบตามสเปก เพื่อให้ฟิล์มพอลิเมอร์แข็งตัวและทนทาน

การอบ

เงื่อนไข	เวลา	

โลหะเนื้อแข็ง 150–180 °C	ประมาณ 20 นาที	

โลหะเนื้อแข็ง 90–120 °C	ประมาณ 30–60 นาที	

หมายเหตุ	อบไม่พอ ฟิล์มจะอ่อนและเกิดรอยนิ้วมือได้ง่าย	

การปรับปรุงและบำรุงรักษาน้ำยา

ค่า RI: วัดด้วยรีแฟรกโตมิเตอร์ เป้าหมาย 11–14 หากต้องการเพิ่ม 1 หน่วย ให้เติมแลคเกอร์ 33 ซีซีต่อลิตร

ตัวทำละลาย: ค่า RI ของน้ำจากยูเอฟควรอยู่ที่ 0.8–2.0 หากต่ำ ให้เติมโฟลว์แอดดิทีฟ 1–2 มิลลิลิตรต่อลิตร หากสูง ให้กรองด้วยอัลตร้าฟิลเตรชัน

ค่าการนำไฟฟ้า: เป้าหมาย 900–1000 ไมโครซีเมนส์ หากเกิน 1000 ให้กรองด้วยอัลตร้าฟิลเตรชัน หรือเติมแลคเกอร์ 20 กรัมต่อลิตร

ค่า pH: น้ำยาใหม่ควรอยู่ที่ 4.2–5.2 หาก pH ต่ำให้กรองยูเอฟ หาก pH สูงให้ปรับด้วยอีมัลชันสเตบิไลเซอร์

ค่า MEQ: เป้าหมาย 27–33 ไทเทรตด้วย KOH 0.1 โมล หากต้องการเพิ่ม 1 หน่วย เติมสเตบิไลเซอร์ 0.1 ซีซีต่อลิตร ค่าสูงเกินให้กรองยูเอฟ ค่าต่ำให้ปรับด้วยอีมัลชันสเตบิไลเซอร์

อุปกรณ์ที่จำเป็น

บ่อแลคเกอร์: วัสดุ PP หรือ PVC พร้อมระบบกวนน้ำยา

ปั๊มกวนน้ำยา: อัตราหมุนเวียนมากกว่า 5 เท่าของปริมาตรบ่อต่อชั่วโมง พร้อมไส้กรอง 1–3 ไมโครเมตร

แผ่นตัวล่อ: สแตนเลสเกรด 316

เครื่องกรองอัลตร้าฟิลเตอร์: ใช้ควบคุมค่าการนำไฟฟ้าและคุณภาพน้ำยา

ตู้ไฟ: ปรับแรงดันได้สูงสุด 60 โวลต์

ตู้อบงาน: สำหรับการอบหลังชุบ

สารเคมีที่ใช้ในการปรับปรุง

โฟลว์แอดดิทีฟ: รักษาสมดุลส่วนผสม เป้าหมายรวม 3–4 เปอร์เซ็นต์

สเตบิไลเซอร์: ใช้เป็นครั้งคราวเพื่อคุม pH และ MEQ ปกติเติม 0.2–0.3 ซีซีต่อลิตรเมื่อจำเป็น

Baume Chemical

📍 31 ซอย เพชรเกษม 48 แยก 24 แขวง บางแวก

  📍 เขต ภาษีเจริญ กรุงเทพมหานคร 10160

  🕒 เวลาทำการ 08.00 - 17.00 น.

  📱 092 546 9887

หมวดผลิตภัณฑ์

Pretreatment

  Plating

  Blackening

  Passivation

  Polishing

  Strippers

  Protective Treatment

  Equipment

ติดต่อเรา

✉️ : contact@baumechemical.com

  💬 : @baumechemical

  🌐 : baumechemical.com

© 2025 Baume Chemical. All rights reserved.

↑

  LINE
