Repository: baumechemical/baume

File: products/protective/anti-tarnish-bu-20.html
Anti-Tarnish BU-20 (Electro) — น้ำยากันหมองไฟฟ้า | Baume Chemical Blog

Baume Chemical

Home
  About us
  Products
  Contact Us
  Blog

ไทย

EN

← กลับเมนูหลัก
  
  Anti-Tarnish BU-20 (Electro): น้ำยากันหมองไฟฟ้า

  ฟิล์มใสสม่ำเสมอด้วยไฟฟ้า ไล่น้ำ แห้งเร็ว คงสีเดิม • 80–120 cc/L • 20–35 °C • 30–120 s • 0.1–0.5 A/dm² • แอโนดสแตนเลส • น้ำกลั่น

ภาพรวมผลิตภัณฑ์

น้ำยากันหมองไฟฟ้า (Electro-deposition) สร้าง ชั้นฟิล์มใสและทนทาน บนผิวโลหะ เช่น ทอง เงิน ทองแดง และนิกเกิล
  เพื่อป้องกันการเกิดคราบหมองจากออกซิเดชัน ใช้เป็น ขั้นตอนสุดท้าย หลังการชุบ/ทำความสะอาดเครื่องประดับหรือชิ้นส่วนโลหะ

หลักการ: จุ่มชิ้นงานลงในอ่างสูตรน้ำ แล้ว จ่ายกระแสไฟ เพื่อดึงอนุภาคสารเคลือบให้เกาะผิวอย่างสม่ำเสมอ
  เข้าถึงซอกมุมได้ดี ฟิล์มมีความยืดหยุ่น คงสีเดิม และช่วยไล่น้ำให้แห้งเร็ว

รุ่น BU-20 เหมาะกับงานชุบ เงิน/ทอง/นิกเกิล/ทองแดง/โลหะผสมทองแดง สูตรน้ำ ปลอดตะกั่ว
  ใช้งานง่ายในอุณหภูมิห้อง–อุ่น (20–35 °C)

สารบัญ

สเปก & หน้าต่างการทำงาน
  ตัวอย่างการผสม
  ขั้นตอนการทำงาน
  การปรับเติม
  ความปลอดภัย

จุดเด่นของ BU-20

  ฟิล์มใสสม่ำเสมอด้วยไฟฟ้า ไล่น้ำ แห้งเร็ว คงสีเดิม สูตรน้ำ ปลอดตะกั่ว และควบคุมได้ด้วยโวลต์/แอมป์

⚡

  ชั้นฟิล์มสม่ำเสมอ

  ไฟฟ้าช่วยให้เคลือบทั่วถึงทั้งขอบและร่องลึก

🎛️

  คุมได้ด้วย V/A

  ช่วงทำงาน 0.1–0.5 A/dm² ปรับตามชิ้นงาน

💧

  ไล่น้ำ แห้งเร็ว

  ลดคราบน้ำหลังล้างขั้นสุดท้าย เพิ่มผลผลิต

🎨

  คงสีเดิมของโลหะ

  ฟิล์มใส ไม่เปลี่ยนโทนสี/ความเงา

🧪

  สูตรน้ำ ปลอดตะกั่ว

  ใช้น้ำกลั่นผสม ปลอดโลหะหนักที่ระบุ

🧲

  ครอบคลุมวัสดุกว้าง

  ทอง/เงิน/นิกเกิล/ทองแดง และโลหะผสมทองแดง

สเปก & หน้าต่างการทำงาน

พารามิเตอร์	ค่า/ช่วง	หมายเหตุ	

BU-20 (คอนเซนเทรต)	80–120 cc/L	≈ 8–12% v/v	

อุณหภูมิ	20–35 °C	อุณหภูมิห้อง–อุ่น	

เวลาในการจุ่ม	30–120 s	ขึ้นกับชิ้นงาน/ความหนาฟิล์ม	

ความหนาแน่นกระแส	0.1–0.5 A/dm²	ตั้งตามโครงราว/พื้นที่	

แอโนด	แผ่นสแตนเลส	ทำความสะอาดก่อนใช้งาน	

น้ำที่ใช้ผสม	น้ำกลั่น/DI	ลดคราบเกลือ	

ตัวอย่างการผสม

เติมน้ำลงถัง ~50% ของปริมาตรรวม

  อุ่นน้ำให้ถึง ~35 °C และกวนสม่ำเสมอ

  ค่อย ๆ เติม BU-20 ตามอัตราส่วนที่แนะนำลงไปจนละลายดี

  เติมน้ำให้ถึงระดับปฏิบัติการ กวนจนสารละลายใสสม่ำเสมอ

ขั้วไฟฟ้า & การต่อวงจร

แอโนด (+): ใช้แผ่นสแตนเลส และทำความสะอาดก่อนใช้งาน

  การต่อวงจร: เชื่อมต่อวงจรตามคู่มือไลน์ BU-20 เพื่อให้ได้ฟิล์มสม่ำเสมอและคุมความหนา

  การกวน: ใช้การกวนเบา ๆ หรือไหลเวียนเพื่อเสถียรภาพของฟิล์ม

  หน้าสัมผัส: ราว/ตะขอสะอาด ปราศจากออกไซด์ เพื่อความเสถียรของกระแส

ขั้นตอนการทำงาน

เตรียมผิว: ชิ้นงานต้องผ่านการขจัดไขมันและล้างจนสะอาด

  จุ่มชิ้นงานลงในอ่าง BU-20

  จ่ายไฟให้ได้ 0.1–0.5 A/dm² เป็นเวลา 30–120 วินาที (ควบคุมให้คงที่)

  นำขึ้นและ เป่าลม/อบอุ่นให้แห้ง เพื่อผลไล่น้ำที่ดีและฟิล์มสวยสม่ำเสมอ

การปรับเติม (Replenishment)

หลัง Make-up ใหม่ ให้ใช้งานที่ 8–12% v/v (80–120 cc/L) น้ำยาจะเจือจางจากการลากออก (drag-out) — ไม่สามารถกู้กลับจาก drag-out ได้

  อัตราปรับเติม: แนวทางคือ เติม BU-20 1 ลิตร ต่อพื้นที่งานที่ผ่านบ่อ ~2,000 dm² (≈ 20 m²) เพื่อคงคุณภาพฟิล์ม

ความปลอดภัย & สิ่งแวดล้อม

สวม PPE (ถุงมือกันสารเคมี/แว่น/หน้ากากที่เหมาะสม) และทำงานในที่อากาศถ่ายเท

  ควบคุมกระแส/เวลาในช่วงที่กำหนด เพื่อป้องกันความร้อนสะสมที่ไม่จำเป็น

  จัดการน้ำทิ้ง/ตะกอนตามข้อกำหนดท้องถิ่น โดยผู้รับกำจัดที่ได้รับอนุญาต

หลักการทำงานของ BU-20

สร้างฟิล์มบาง ๆ: การปล่อยกระแสไฟในสารละลาย BU-20 ช่วยให้สารประกอบเคลือบติดบนผิวโลหะอย่างสม่ำเสมอและควบคุมความหนาได้

  ความเสถียรของฟิล์ม: กระบวนการด้วยไฟฟ้าให้ฟิล์มที่ทนทานและเสถียรกว่าวิธีจุ่มทั่วไป

ปัญหาที่พบบ่อย & แนวทางแก้ไข

1) ฟิล์มกันหมองไม่สม่ำเสมอ

การเตรียมผิวไม่ดี: มีคราบไขมัน/สิ่งสกปรกค้างบนชิ้นงาน

  หน้าสัมผัสไฟฟ้าไม่ดี: ราวแขวน/ตะขอมีออกไซด์ ทำให้กระแสไม่เสถียร

  การกวนไม่พอ: ไม่มีการกวน/ไหลเวียน ทำให้ความหนาฟิล์มไม่เท่ากัน

  กระแสไฟไม่คงที่: ควบคุมแรงดัน/กระแสไม่แม่น

วิธีแก้: ทำความสะอาดผิวอย่างทั่วถึง, ขัดหน้าสัมผัส, ใช้ระบบกวนที่เหมาะสม, ใช้แหล่งจ่ายไฟที่คุม V/A ได้แม่นยำ

2) ฟิล์มหลุดลอกหรือคุณภาพต่ำ

เวลาไฟสั้นไป: ฟิล์มบาง ไม่ทน

  กระแสสูงเกิน: ฟิล์มหนาเกิน มีแนวโน้มลอก

  น้ำยาเสื่อม: เจือจางจาก drag-out ไม่ได้เติมตามอัตรา

วิธีแก้: รักษาเวลา/กระแสให้อยู่ในกรอบ, เติม BU-20 ตามอัตราเพื่อคงคุณภาพบ่อ

Baume Chemical

📍 31 ซอย เพชรเกษม 48 แยก 24 แขวง บางแวก

  📍 เขต ภาษีเจริญ กรุงเทพมหานคร 10160

  🕒 เวลาทำการ 08.00 - 17.00 น.

  📱 092 546 9887

หมวดผลิตภัณฑ์

Pretreatment

  Plating

  Blackening

  Passivation

  Polishing

  Strippers

  Protective Treatment

  Equipment

ติดต่อเรา

✉️ : contact@baumechemical.com

  💬 : @baumechemical

  🌐 : baumechemical.com

© 2025 Baume Chemical. All rights reserved.

↑

  LINE

File: products/protective/antitarnish-for-copper.html
Anti-Tarnish for Copper — น้ำยากันหมองทองแดง/ทองเหลือง | Baume Chemical Blog

Baume Chemical

Home
  About us
  Products
  Contact Us
  Blog

ไทย

EN

← กลับเมนูหลัก
  
  Anti-Tarnish for Copper: น้ำยากันหมองทองแดง/ทองเหลือง

  ฟิล์มใสปกป้องผิว ไล่น้ำ แห้งเร็ว ใช้งาน 2–5% (งาน PCB 50 cc/L) ช่วงอุณหภูมิ 20–50 °C จุ่ม 5–15 วินาที

ภาพรวมผลิตภัณฑ์

สารป้องกันการหมอง (Anti-Tarnish Agent) สำหรับทองแดงและทองเหลือง ใช้เป็นขั้นตอนสุดท้ายหลังการชุบ/กัดเงา เพื่อป้องกันคราบออกไซด์และช่วยไล่คราบน้ำ ทำให้ผิวโลหะคงความเงางามได้ยาวนานขึ้น 💧

กลไกคือการสร้าง ชั้นฟิล์มใสบาง ๆ บนผิวโลหะ เพื่อกั้นออกซิเจน/สารเคมีในอากาศ ลดการเกิดคราบหมอง และช่วยให้ชิ้นงานแห้งเร็ว ลดรอยคราบน้ำ

สารบัญ

สัดส่วนการใช้งาน
  ตัวอย่างการผสม
  ภาชนะ & อุปกรณ์
  ขั้นตอนการทำงาน
  ประสิทธิภาพการทดสอบ

จุดเด่นของ Anti-Tarnish for Copper

  ป้องกันหมอง ไล่น้ำ แห้งเร็ว ฟิล์มใส ไม่เปลี่ยนโทนสี และปราศจากโครเมียมเฮกซะวาเลนต์

✨

  ฟิล์มใสคงความเงา

  ปกป้องผิวโดย ไม่เปลี่ยนสี งานยังดูเป็นธรรมชาติ

💧

  ไล่น้ำ แห้งเร็ว

  ลดคราบด่างจากน้ำ เพิ่มผลผลิตหลังล้างขั้นสุดท้าย

🛡️

  กันออกซิเดชัน

  ลดการเกิดคราบหมองของ ทองแดง/ทองเหลือง ได้ยาวนาน

🌡️

  ช่วงใช้งานยืดหยุ่น

  ทำงานได้ที่ 20–50 °C จุ่มเพียง 5–15 วิ.

🧪

  ใช้งานง่าย

  ความเข้มข้นทั่วไป 2–5% (งาน PCB 50 cc/L)

♻️

  ปลอดสารต้องห้าม

  ละลายน้ำได้ดี ไม่มีโครเมียมเฮกซะวาเลนต์/คีเลท

สัดส่วนการใช้งาน

  ค่ามาตรฐานสำหรับงานทั่วไปและงาน PCB

พารามิเตอร์	ค่าแนะนำ	หมายเหตุ	

Anti-tarnish for Copper	2–5 %	งาน PCB ใช้ 50 cc/L	

อุณหภูมิ	20–50 °C	อุณหภูมิห้องถึงอุ่น	

เวลาในการจุ่ม	5–15 วินาที	ปรับตามชิ้นงาน/สายการผลิต	

ตัวอย่างการผสม

  ตัวอย่าง: เตรียมน้ำยา 1 ลิตร

ส่วนผสม	ปริมาณ	วิธีการ	

Anti-tarnish for Copper (คอนเซนเทรต)	20 ซีซี	ตวงให้แม่นยำ	

น้ำกลั่น/DI	เติมจนครบ 1 ลิตร	กวนให้เข้ากันจนใสสม่ำเสมอ	

ภาชนะ & อุปกรณ์

ตัวถัง: ควรใช้ถังที่ทนทานต่อสารเคมีและไม่ทำปฏิกิริยากับสารละลาย เช่น สแตนเลส, โพลีเอทิลีน (PE), หรือโพลิโพรพิลีน (PP) และควรมีฝาครอบหรือระบบดูดไอเพื่อความปลอดภัยและลดการแพร่กระจายของไอสารเคมี

  ฮีตเตอร์ (ถ้าต้องการอุ่น): หากต้องการอุ่นสารละลายเพื่อเพิ่มประสิทธิภาพ ควรเลือกฮีตเตอร์ที่ทำจากวัสดุที่ไม่ทำปฏิกิริยากับสารเคมี เช่น แก้ว, เทฟลอน (PTFE), สแตนเลส, เซรามิก หรือแกรไฟต์

  การทำให้แห้ง: ใช้การเป่าลมหรือการอบอุ่นเพื่อช่วยให้ชิ้นงานแห้งสนิทหลังการจุ่ม ลดคราบน้ำและทำให้ผลของการกันหมองมีประสิทธิภาพสูงสุด

ขั้นตอนการทำงาน

กระบวนการนี้เป็นการใช้สารเคมีประเภท Anti-tarnish เพื่อเคลือบผิวทองเหลืองบาง ๆ ช่วยป้องกันการทำปฏิกิริยากับออกซิเจนและสารประกอบอื่น ๆ ในอากาศ ซึ่งเป็นสาเหตุหลักของการเกิดคราบหมองหรือคราบดำ

เตรียมผิว: ชิ้นงานต้องได้รับการเตรียมผิวให้พร้อมก่อนเข้าสู่กระบวนการกันหมอง ไม่ว่าจะเป็นการชุบทองแดง/ทองเหลืองเสร็จใหม่ ๆ หรือผ่านการทำความสะอาดและกัดเงามาอย่างเรียบร้อย ผิวที่สะอาดและเงาจะช่วยให้สารกันหมองเคลือบได้อย่างสมบูรณ์

  ล้างน้ำสะอาด: ล้างชิ้นงานด้วยน้ำสะอาดเพื่อกำจัดคราบสารเคมีจากการชุบหรือกัดเงาที่อาจหลงเหลืออยู่

  จุ่มน้ำกลั่น: จุ่มน้ำกลั่น (Deionized Water) เพื่อลดการเกิดคราบน้ำและแร่ธาตุบนผิวชิ้นงาน ทำให้ผิวสะอาดที่สุดก่อนเข้าสู่ขั้นตอนถัดไป

  จุ่ม Anti-tarnish: จุ่มชิ้นงานลงในสารละลาย Anti-tarnish for Copper เป็นเวลา 5–15 วินาที โดยไม่ต้องใช้ความร้อนหรือกระแสไฟฟ้า

  ทำให้แห้ง: นำชิ้นงานขึ้นมาและทำให้แห้งทันทีด้วยการเป่าลมหรืออบ เพื่อให้สารเคลือบแห้งอย่างรวดเร็วและทั่วถึง

ข้อเสนอแนะ

สำคัญ: ก่อนจุ่มน้ำยากันหมอง ต้องล้างความเป็นกรดออกจากผิวให้หมด หากกรดยังค้างอยู่ จะลดประสิทธิภาพของน้ำยา

ปัญหาที่พบบ่อยในการใช้สารกันหมองจุ่มเย็นบนทองเหลือง

นี่คือปัญหาที่พบบ่อยในการใช้สารกันหมองจุ่มเย็นบนทองเหลือง พร้อมแนวทางแก้ไข

1. เกิดคราบหรือจุดด่างบนชิ้นงาน

  สาเหตุ: การเตรียมผิวไม่สะอาด หรือมีคราบน้ำหลงเหลืออยู่ โดยเฉพาะถ้าใช้น้ำประปาที่มีแร่ธาตุผสมอยู่

  แนวทางแก้ไข: ตรวจสอบขั้นตอนการล้างน้ำให้สะอาด โดยเฉพาะขั้นตอน จุ่มน้ำกลั่น (Deionized Water) ก่อนจุ่มสารกันหมอง จะช่วยป้องกันการเกิดคราบจากแร่ธาตุในน้ำได้

2. ประสิทธิภาพในการกันหมองต่ำ

  สาเหตุ:

จุ่มไม่นานพอ: การจุ่มในสารละลายสั้นเกินไป ทำให้สารเคลือบไม่ทั่วถึง

  การทำให้แห้งไม่ดี: หากชิ้นงานไม่แห้งสนิทหลังจุ่ม จะทำให้เกิดคราบและประสิทธิภาพลดลง

แนวทางแก้ไข:

เพิ่มเวลาจุ่มให้อยู่ในกรอบที่แนะนำ (5–15 วินาที) หรือตามคำแนะนำของผู้ผลิต

  ใช้ การเป่าลม หรือ การอบอุ่น ให้ชิ้นงานแห้งสนิททันทีหลังการจุ่ม

3. ชิ้นงานมีสีเปลี่ยนไปหรือสีเพี้ยน

  สาเหตุ: สารกันหมองอาจทำปฏิกิริยากับผิวทองเหลืองที่เตรียมไว้ไม่ดีพอ หรือสารกันหมองมีความเข้มข้นสูงเกินไป

  แนวทางแก้ไข:

ควรใช้สารกันหมองที่มีความเข้มข้นตามคำแนะนำของผู้ผลิตอย่างเคร่งครัด

  ตรวจสอบให้แน่ใจว่าผิวชิ้นงานสะอาดและเงาดีแล้วก่อนเข้าสู่กระบวนการ

4. สารละลายเสื่อมสภาพเร็ว

  สาเหตุ: มีสิ่งสกปรก, คราบโลหะ, หรือสารเคมีจากขั้นตอนก่อนหน้าปนเปื้อนเข้ามาในบ่อสารกันหมอง

  แนวทางแก้ไข:

ตรวจสอบความสะอาดของชิ้นงานและระบบล้างน้ำให้ดีก่อนจุ่ม

  ไม่ควรนำชิ้นงานที่ยังไม่สะอาดมาจุ่มในบ่อ

  หากสารละลายเริ่มสกปรก ควรเปลี่ยนใหม่

Baume Chemical

📍 31 ซอย เพชรเกษม 48 แยก 24 แขวง บางแวก

  📍 เขต ภาษีเจริญ กรุงเทพมหานคร 10160

  🕒 เวลาทำการ 08.00 - 17.00 น.

  📱 092 546 9887

หมวดผลิตภัณฑ์

Pretreatment

  Plating

  Blackening

  Passivation

  Polishing

  Strippers

  Protective Treatment

  Equipment

ติดต่อเรา

✉️ : contact@baumechemical.com

  💬 : @baumechemical

  🌐 : baumechemical.com

© 2025 Baume Chemical. All rights reserved.

↑

  LINE

File: products/protective/index.html
สารเคลือบป้องกันผิว (Anti-Tarnish & Lacquer) | จุ่มเย็น จุ่มร้อน อิเล็กโทร ดีบุก แล็กเกอร์น้ำ | Baume Chemical

Baume Chemical

Home
  About us
  Products
  Contact Us
  Blog

ไทย

EN

← หน้าแรก

สารเคลือบป้องกันผิว (Anti-Tarnish & Lacquer)

  ปกป้องผิวโลหะจากออกซิเดชันและสีหมอง โดยคงความเงางาม มีทั้งจุ่มเย็น/จุ่มร้อน/อิเล็กโทร, ป้องกันหมองบนดีบุก และแลคเกอร์น้ำ

ผลิตภัณฑ์

  เลือกท็อปโค้ต/แอนติทาร์นิชให้เหมาะกับโลหะและมาตรฐานการทดสอบ

ProtectiveCold Dip

  Cold Dip Anti-Tarnish (Cu/Brass)

  น้ำยาใสอมเหลือง ใช้เป็นบ่อสุดท้ายหลังชุบหรือหลังล้างเงา ช่วยไล่คราบน้ำ แห้งไว ไม่ทิ้งรอย สร้างฟิล์มใสป้องกันหมอง เหมาะงานอิเล็กทรอนิกส์/จิวเวลรี่ ทดสอบความชื้นได้ ~200 ชม.

  ดูรายละเอียด →

ProtectiveHot Dip

  Hot Dip Anti-Tarnish

  เคมีเคลือบผิวสำหรับซิงค์ นิกเกิล โครม สแตนเลส ทอง เงิน ฯลฯ ไล่คราบน้ำ แห้งไว ป้องกันสนิมบริเวณไม่ได้ชุบ ฟิล์มยืดหยุ่น ทนทาน ไร้สารตะกั่ว ผิวสัมผัสปลอดภัย.

  ดูรายละเอียด →

ProtectiveElectro

  Electro Anti-Tarnish

  สำหรับเงิน ทอง นิกเกิล ทองแดงและอัลลอยด์ เคลือบไฟฟ้าเพื่อล็อกสี ลดหมอง ช่วยแห้งไว เพิ่มความลื่นผิว ฟิล์มไม่ระคายเคืองผิวหนัง และไม่ก่อสีผิดเพี้ยน.

  ดูรายละเอียด →

ProtectiveTin

  Tin Anti-Tarnish

  น้ำยาป้องกันหมองบนผิวดีบุก ช่วยคงโทนสีเดิมได้ยาวนาน เพิ่มความทนผิว อ่างมีเสถียรภาพสูง อายุการเก็บนานนับปีโดยไม่เสื่อม

  ดูรายละเอียด →

ProtectiveLacquer (Water-based)

  Lacquer Coating

  แลคเกอร์น้ำ เพิ่มความทนเค็มและกันหมอง ใช้กับซิงค์/อัลลอยด์ได้แม้ไม่โครเมต หรือทับบน Cr3/Cr6 ก็ได้ โทนผิวไม่เพี้ยน เหมาะกับนิกเกิล (Ni), โครเมียม (Cr), ทองแดง (Cu), ทองเหลือง (Brass), สเตนเลส (SS), และ อะลูมิเนียม (Al)

  ดูรายละเอียด →

ProtectiveMasking Lacquer

  Masking Lacquer

  ทำหน้าที่เป็นฉนวนป้องกันการชุบโลหะในบางพื้นที่ของชิ้นงาน การใช้สารนี้ทำให้สามารถสร้างลวดลายแบบ สองโทนสี (Two-tone) หรือหลายสีบนชิ้นงานเดียว

  ดูรายละเอียด →

Baume Chemical

📍 31 ซอย เพชรเกษม 48 แยก 24 แขวง บางแวก

  📍 เขต ภาษีเจริญ กรุงเทพมหานคร 10160

  🕒 เวลาทำการ 08.00 - 17.00 น.

  📱 092 546 9887

หมวดผลิตภัณฑ์

Pretreatment

  Plating

  Blackening

  Passivation

  Polishing

  Strippers

  Protective Treatment

  Customer service

  Equipment

ติดต่อเรา

✉️ : contact@baumechemical.com

  💬 : @baumechemical

  🌐 : baumechemical.com

© 2025 Baume Chemical. All rights reserved.

↑

  LINE

File: products/protective/tin-anti-tarnish-b100.html
Tin Anti-Tarnish B100 — น้ำยากันหมองดีบุก | Baume Chemical Blog

Baume Chemical

Home
  About us
  Products
  Contact Us
  Blog

ไทย

EN

← กลับเมนูหลัก
  
  Tin Anti-Tarnish B100: น้ำยากันหมองดีบุก

  ฟิล์มใสป้องกันออกซิเดชัน • คงสีเงา • 50–100 cc/L • 30–55 °C • 10 s–1 min • DI water

ภาพรวมผลิตภัณฑ์

น้ำยากันหมองดีบุก (Tin Anti-Tarnish) สร้าง ชั้นฟิล์มใสบาง บนผิวดีบุกเพื่อยับยั้งออกซิเดชัน
  ลดคราบหมอง/เหลืองเมื่อสัมผัสอากาศและความชื้น เหมาะกับงานอิเล็กทรอนิกส์และงานตกแต่งที่ต้องการความคงทนของสีและเงา

รุ่น B100 เป็นสูตรน้ำ ใช้งานง่าย เพียงจุ่มในช่วง 30–55 °C ประมาณ 10 วินาที–1 นาที
  ให้ฟิล์มปกป้องที่คงสีผิวเดิม และน้ำยามีความเสถียร เก็บได้นาน โดยไม่เสื่อมสภาพง่าย

สารบัญ

จุดเด่น
  สเปก & หน้าต่างการทำงาน
  ตัวอย่างการผสม
  ขั้นตอนการทำงาน
  ความปลอดภัย

จุดเด่นของ B100

  ฟิล์มใสต้านหมอง คงสีเงางาม ใช้งานง่ายในช่วงอุณหภูมิ 30–55 °C และเก็บรักษาได้ยาวนาน

✨

  ฟิล์มใสเงางาม

  ชั้นเคลือบบาง คงผิวดีบุกให้ดูใหม่

🛡️

  ต้านออกซิเดชัน

  ลดคราบหมอง/เหลืองเมื่อเจออากาศชื้น

💧

  ไล่น้ำ แห้งเร็ว

  ช่วยลดรอยด่างจากน้ำหลังจุ่ม

🌡️

  ทำงาน 30–55 °C

  ช่วงอุณหภูมิยืดหยุ่นต่อหน้างาน

⏱️

  ขั้นตอนรวดเร็ว

  จุ่มสั้นเพียง 10 s–1 min

📦

  เก็บรักษาง่าย

  สูตรเสถียร เก็บได้นานไม่เสื่อมง่าย

สเปก & หน้าต่างการทำงาน

พารามิเตอร์	ค่า/ช่วง	หมายเหตุ	

วัสดุ	ดีบุก (Tin)	ผิวชุบดีบุก	

B100 (คอนเซนเทรต)	50–100 cc/L	ปรับตามความทนหมองที่ต้องการ	

อุณหภูมิ	30–55 °C	ช่วงอุ่น ช่วยรีแอคชัน	

เวลาในการจุ่ม	10 s – 1 min	ขึ้นกับรูปร่าง/ผิวงาน	

น้ำที่ใช้ผสม	น้ำกลั่น/DI	ลดคราบเกลือ	

ตัวอย่างการผสม (10 ลิตร)

ตวง B100 = 500 cc (ที่ 50 cc/L)

  เติมน้ำกลั่นประมาณ 9.5 ลิตร รวมเป็น 10 ลิตร

  กวนให้เข้ากันจนใสสม่ำเสมอ และอุ่นตามช่วงที่กำหนดก่อนใช้งาน

การเตรียมสารละลาย B100 เป็นขั้นตอนสำคัญเพื่อให้ได้ประสิทธิภาพสูงสุด ค่อย ๆ เติมและกวนจนเป็นเนื้อเดียว ลักษณะใสสม่ำเสมอจึงพร้อมใช้งาน

ขั้นตอนการทำงาน

ชิ้นงานดีบุกที่ชุบเรียบร้อยแล้ว

  ล้างน้ำสะอาด 1–2 ขั้น เพื่อขจัดคราบสารเคมีตกค้าง

  จุ่มน้ำกลั่น เพื่อลดคราบไอออนหรือเกลือที่อาจหลงเหลืออยู่

  จุ่ม B100 ที่ 30–55 °C เป็นเวลา 10 s–1 min โดยควบคุมเวลาและอุณหภูมิให้คงที่

  นำขึ้นแล้ว อบร้อนหรือปั่นเหวี่ยงให้แห้ง เพื่อไล่น้ำและป้องกันคราบน้ำ

ควบคุมเวลาและอุณหภูมิภายในกรอบแนะนำเพื่อให้ได้ฟิล์มเคลือบที่มีความหนาสม่ำเสมอและรูปลักษณ์ที่สวยงาม

ความปลอดภัย & ข้อแนะนำ

สวม PPE (ถุงมือกันสารเคมี/แว่น) และทำงานในที่อากาศถ่ายเท

  คุมอุณหภูมิและเวลาในช่วงแนะนำ เพื่อคุณภาพฟิล์มสม่ำเสมอ

  ผิวงานต้องสะอาด ปราศจากกรด/ด่างค้าง เพื่อประสิทธิภาพการกันหมองที่ดี

  จัดเก็บน้ำยาในภาชนะปิดสนิท หลีกเลี่ยงแสงและความร้อนสูง

ปัญหาที่พบบ่อย & แนวทางแก้ไข

1) ฟิล์มกันหมองไม่สม่ำเสมอ

การล้างไม่สะอาด: มีกรดหรือด่างตกค้างบนผิวชิ้นงาน

  อุณหภูมิไม่คงที่: ต่ำหรือสูงเกินช่วง 30–55 °C

  เวลาในการจุ่มไม่เหมาะสม: สั้นเกินไปทำให้ฟิล์มบาง หรือยาวเกินไปจนหนาเป็นคราบ

แนวทางแก้: ตรวจสอบความสะอาดก่อนจุ่ม ใช้การควบคุมอุณหภูมิที่แม่นยำ รักษาเวลาในกรอบ 10 วินาที–1 นาที และปรับตามชนิดของชิ้นงาน

2) ประสิทธิภาพในการกันหมองต่ำ

น้ำยาเสื่อมสภาพจากสิ่งสกปรกหรือโลหะปนเปื้อน

  การจัดเก็บไม่เหมาะสม: โดนแสงหรือความร้อนสูงเป็นเวลานาน

แนวทางแก้: เปลี่ยนน้ำยาใหม่เมื่อประสิทธิภาพลดลง จัดเก็บในภาชนะปิดสนิท วางในที่เย็นและมืด

3) เกิดคราบน้ำบนชิ้นงาน

การทำให้แห้งไม่ดีหลังการจุ่ม ทำให้เกิดคราบน้ำหรือรอยด่าง

แนวทางแก้: นำชิ้นงานขึ้นแล้วปั่นเหวี่ยงหรืออบร้อนทันทีเพื่อไล่น้ำออกให้หมดและให้แห้งสนิท

Baume Chemical

📍 31 ซอย เพชรเกษม 48 แยก 24 แขวง บางแวก

  📍 เขต ภาษีเจริญ กรุงเทพมหานคร 10160

  🕒 เวลาทำการ 08.00 - 17.00 น.

  📱 092 546 9887

หมวดผลิตภัณฑ์

Pretreatment

  Plating

  Blackening

  Passivation

  Polishing

  Strippers

  Protective Treatment

  Equipment

ติดต่อเรา

✉️ : contact@baumechemical.com

  💬 : @baumechemical

  🌐 : baumechemical.com

© 2025 Baume Chemical. All rights reserved.

↑

  LINE
