Repository: baumechemical/baume

File: products/strippers/stripper-steel-electroplating.html
Steel Striper TH-9 — ยาลอกนิกเกิลบนเหล็กแบบใช้ไฟฟ้า | Baume Chemical Blog

Baume Chemical

Home
  About us
  Products
  Contact Us
  Blog

ไทย

EN

← กลับเมนูหลัก
  
  Steel Striper TH-9: ยาลอกนิกเกิลบนเหล็กแบบใช้ไฟฟ้า

  ลอกเร็วด้วยไฟตรง 6–10 V, 5–25 A/dm² ที่ pH 6–8 อุณหภูมิห้อง — สูตร 150 g/L พร้อมขั้นตอนและการฟื้นฟูน้ำยา

ภาพรวมผลิตภัณฑ์

ยาลอกนิกเกิลแบบใช้ไฟฟ้า (Electrolytic Nickel Stripper) ใช้กระแสไฟฟ้าร่วมกับสารละลายเพื่อลอกชั้นนิกเกิลบนชิ้นงานเหล็กได้อย่างรวดเร็ว โดย ไม่ทำลายเนื้อเหล็ก ด้านล่าง ⚡

ภาพรวมผลิตภัณฑ์: การทำงานของยาลอกนิกเกิลแบบใช้ไฟฟ้า

ยาลอกนิกเกิลประเภทนี้แตกต่างจากวิธีทางเคมีทั่วไปตรงที่ใช้ กระแสไฟฟ้า เป็นตัวเร่งปฏิกิริยา ซึ่งช่วยให้กระบวนการลอกนิกเกิลมีประสิทธิภาพและรวดเร็วยิ่งขึ้น .

หลักการทำงาน:

สารละลาย: สารละลายลอกนิกเกิลจะทำหน้าที่เป็นอิเล็กโทรไลต์ (electrolyte) ที่นำไฟฟ้าได้

  ขั้วไฟฟ้า:

ขั้วแอโนด (Anode): ชิ้นงานเหล็กที่เคลือบนิกเกิลจะถูกต่อเข้ากับขั้วบวก (anode)

  ขั้วแคโทด (Cathode): อีกขั้วหนึ่ง (แคโทด) จะเป็นแผ่นเหล็กหรือวัสดุอื่นที่จุ่มอยู่ในสารละลาย

กระแสไฟฟ้า: เมื่อปล่อยกระแสไฟฟ้าเข้าไปในระบบ ไอออนของนิกเกิลบนชิ้นงานเหล็กจะเคลื่อนที่ออกจากผิวชิ้นงานและถูกดูดเข้าหาขั้วแคโทด ทำให้ชั้นนิกเกิลค่อย ๆ หลุดลอกออกจากชิ้นงานอย่างเป็นระเบียบ

ข้อดี:

รวดเร็วและมีประสิทธิภาพ: การใช้กระแสไฟฟ้าช่วยให้กระบวนการลอกเกิดขึ้นอย่างรวดเร็วและทั่วถึง

  ไม่ทำลายเนื้อเหล็ก: วิธีนี้มีความจำเพาะเจาะจงกับนิกเกิลสูง จึงไม่ทำปฏิกิริยาหรือกัดกร่อนเนื้อเหล็กที่อยู่ด้านล่าง ทำให้ผิวชิ้นงานไม่เสียหายและพร้อมสำหรับการชุบใหม่

สารบัญ

จุดเด่น
  สูตรผสม & ตัวอย่าง 100 ลิตร
  สเปก & สภาพการทำงาน
  ขั้นตอนการลอก
  การฟื้นฟูน้ำยา

จุดเด่นของ TH-9

  เร็ว คุมง่าย ถนอมผิวเหล็ก ใช้งานได้ที่อุณหภูมิห้อง

⚡

  เร็ว คุมได้ด้วยไฟ

  เหมาะกับทั้งงานแร็คและถังกลิ้ง ปรับกระแสตามพื้นที่ผิวจริงตามความหนานิกเกิล

🛡️

  ถนอมผิวเหล็ก

  ออกแบบให้จู่โจมชั้นนิกเกิล โดยไม่กัดกร่อนเหล็ก เมื่อคุมพารามิเตอร์ถูกต้อง

🌡️

  อุณหภูมิห้อง

  ทำงานได้ดีโดยไม่ต้องให้ความร้อน ลดความเสี่ยงการระเหยและกลิ่นจากการให้ความร้อน

📏

  มีประสิทธิภาพ

  การใช้กระแสไฟฟ้าช่วยให้กระบวนการลอกเกิดขึ้นอย่างรวดเร็วและทั่วถึง

🧪

  คุม pH ง่าย

  เหมาะกับระบบควบคุมพื้นฐานในสายการผลิต อ่านค่าได้ด้วย pH meter

🔌

  รองรับเรคติไฟเออร์ทั่วไป

  ใช้กับแหล่งจ่าย DC ทั่วไปได้ แนะนำ ripple ต่ำ (<~5%) เพื่อความเรียบของผิวหลังลอก

สูตรผสม & ตัวอย่าง 100 ลิตร

สัดส่วนแนะนำ

ส่วนประกอบ	ค่าแนะนำ	ช่วงใช้งาน	หน่วย	

Steel Striper TH-9	150	—	กรัม/ลิตร	

pH เป้าหมาย	7	6–8	—	

อุณหภูมิ	อุณหภูมิห้อง	—	°C	

การกวน	แกว่ง/กวนอ่อน	อากาศ/กล	—	

วัสดุบ่อ	PP/PE/PVC	หลีกเลี่ยงโลหะ	—	

ตัวอย่างการผสม 100 ลิตร

ส่วนผสม	ปริมาณ	หมายเหตุ	

Steel Striper TH-9	15 กก.	ละลายในน้ำ 70–80% ของปริมาตร	

น้ำสะอาด/DI	เติมจนครบ 100 ลิตร	กวนให้เข้ากันด้วยใบพัดพลาสติก	

ตั้ง pH	6–8	ปรับด้วยกรดอะซิติก/แอมโมเนียน้ำ	

กรองหยาบ (แนะนำ)	—	ผ่านถุงกรอง 5–10 µm เพื่อลดตะกอน	

พักบ่อ	15–30 นาที	ระบายฟอง/อากาศก่อนเริ่มเดินไฟ	

ตรวจสอบ	—	ทดสอบแถบ pH ก่อนเริ่มเดินไฟ	

หมายเหตุการผสม: เติม “กรดลงในน้ำ” เสมอเมื่อใช้กรดอะซิติก, ใช้ DI/RO ลดการสะสมเกลือ, หลีกเลี่ยงการกวนด้วยชิ้นส่วนโลหะ

สเปก & สภาพการทำงาน

พารามิเตอร์	ค่า/ช่วง	หมายเหตุ	

ความเข้มข้น TH-9	150 g/L	—	

pH	6–8	กรดอะซิติก / แอมโมเนียน้ำ	

อุณหภูมิ	อุณหภูมิห้อง	—	

แรงดันไฟ DC	6–10 V	—	

ความหนาแน่นกระแส	5–25 A/dm²	ไล่กระแสขึ้นทีละขั้นเพื่อลดสปาร์ก	

ขั้วลบ (แคโทด)	สแตนเลส	ชิ้นงานเป็นแอโนด (+)	

อัตราส่วนพื้นที่คาโทด:แอโนด	~1–2 : 1	ช่วยให้กระแสกระจายสม่ำเสมอ	

การกวน/การไหล	แกว่ง/อากาศอ่อน	ช่วยลอกตามซอก/รู	

Ripple แหล่งจ่าย	ต่ำ (<~5%)	ให้ผิวหลังลอกเรียบกว่า	

เคล็ดลับคุณภาพกระแส: รัดคีบให้แน่น ลดความต้านทานจุดสัมผัส, ทำความสะอาดจุดคีบเป็นระยะ, ตรวจสายบัสบาร์ไม่ให้ร้อนผิดปกติ

ขั้นตอนการลอก

ขั้นตอนการลอกนิกเกิล (Electrolytic Nickel Stripping Process) กระบวนการนี้ใช้ไฟฟ้าในการลอกนิกเกิลจากชิ้นงานเหล็กได้อย่างรวดเร็วและมีประสิทธิภาพ

การเตรียมชิ้นงานและคอนแทคไฟ

ทำความสะอาด: ชิ้นงานต้องผ่านการล้างไขมันและล้างน้ำจนสะอาด

  คอนแทคไฟ: ขัดจุดสัมผัสให้สะอาด เพื่อลดความต้านทานไฟฟ้าที่อาจทำให้กระบวนการไม่สมบูรณ์

จัดขั้วและจุ่มชิ้นงาน

ขั้วไฟฟ้า: จัดให้ชิ้นงานเหล็กที่เคลือบนิกเกิลเป็น ขั้วแอโนด (+) และใช้ แผ่นสแตนเลสเป็นขั้วแคโทด (-)

  การจุ่ม: จุ่มชิ้นงานลงในบ่ออย่างช้าๆ เพื่อลดการเกิดฟองอากาศและการกระเด็นของสารละลาย

การควบคุมกระแสไฟฟ้าและเวลา

ตั้งค่ากระแส/แรงดัน: ตั้งค่าแรงดันไฟฟ้าที่ 6–10 V และความหนาแน่นกระแสไฟฟ้าที่ 5–25 A/dm²

  เริ่มกระบวนการ: ค่อยๆ ไล่กระแสจากต่ำไปสูง และ แกว่งหรือกวนชิ้นงานเบาๆ ระหว่างการลอก เพื่อให้การลอกทั่วถึงและสม่ำเสมอ

ติดตามและสิ้นสุดกระบวนการ

สัญญาณ: สังเกตเมื่อชั้นนิกเกิลเริ่มหลุดลอกออกไปจนเห็น ชั้นฐานของโลหะอย่างสม่ำเสมอ ไม่มีคราบดำหรือผิวที่ยังด้านอยู่

  หยุดกระบวนการ: เมื่อลอกหมดแล้ว ให้รีบ ปิดไฟและยกชิ้นงานขึ้นทันที

การล้างและขั้นตอนถัดไป

ล้างน้ำ: ล้างชิ้นงานด้วยน้ำสะอาดหลายขั้นตอน

  ขั้นตอนถัดไป: เตรียมเข้าสู่กระบวนการชุบใหม่ (เช่น การชุบทองแดงรองพื้น) ตามแผนงานของโรงงาน

คำแนะนำ: ควรทดลองกับชิ้นงานนำร่อง 1–2 ชิ้นก่อน เพื่อหาค่าแรงดัน, กระแส, และเวลาที่เหมาะสมที่สุดก่อนที่จะเริ่มผลิตจำนวนมาก

การฟื้นฟูน้ำยา

การฟื้นฟูน้ำยา (Solution Regeneration) เมื่อใช้งานไปนานๆ น้ำยาจะเริ่มมีโลหะสะสมมากเกินไปและมีประสิทธิภาพลดลง จึงจำเป็นต้องมีการฟื้นฟูตามขั้นตอนต่อไปนี้

ปรับ pH เพื่อตกตะกอน

ค่อยๆ ปรับ pH ไปที่ประมาณ ~10 ด้วยแอมโมเนียน้ำ ในระหว่างที่กวนสารละลายอย่างช้าๆ

  วิธีนี้จะทำให้โลหะที่สะสมอยู่ในสารละลายเกิดการ ตกตะกอน ลงมา

พักและดูดส่วนใส

พักสารละลายไว้ให้ตะกอนตกลงสู่ก้นถัง (เช่น 2–8 ชั่วโมง)

  จากนั้นค่อยๆ ดูดเอาเฉพาะส่วนที่ใส ด้านบนไปใช้

กรองและปรับ pH กลับ

กรอง: กรองส่วนที่เหลือทั้งหมดผ่านถุงกรองหรือฟิลเตอร์เพรสจนใส

  ปรับ pH กลับ: ปรับ pH ของสารละลายที่กรองแล้วกลับไปที่ 6–7 ด้วยกรดอะซิติก และทดสอบคุณภาพก่อนใช้งาน

เติมสารและทดสอบ

เติมแต่ง: เติมสารเคมี TH-9 ตามสัดส่วนที่สูญเสียไป

  ทดสอบ: ทดสอบน้ำยาบนชิ้นงานจริงอีกครั้งเพื่อให้แน่ใจว่าได้ผลลัพธ์ที่ต้องการ

ข้อควรระวังและปัญหาที่พบบ่อย (Common Problems & Safety)

การปนเปื้อนของตะกั่ว: หากมี ตะกั่ว ละลายในบ่อ จะทำให้น้ำยาเสื่อมสภาพอย่างถาวรและไม่สามารถฟื้นฟูได้ ควรควบคุมไม่ให้มีการปนเปื้อนของตะกั่วอย่างเด็ดขาด

  ตะกอนและน้ำล้าง: ตะกอนโลหะที่ได้และน้ำล้างที่ใช้แล้วถือเป็น ของเสียอันตราย ซึ่งต้องได้รับการบำบัดและกำจัดตามกฎหมายท้องถิ่น

อุปกรณ์ที่จำเป็น

บ่อเคมีบุ CSP/PVC/PE/PP พร้อมฝาครอบ/ระบบดูดไอ

  ไฟตรงปรับแรงดัน/กระแสได้ และระบบคีบขั้ว/บัสบาร์ที่มั่นคง

  แคโทดสแตนเลส / ชุดแขวนชิ้นงาน (แร็ค/ตะกร้ากลิ้ง)

  การล้างน้ำหลายขั้น, ระบบกวน/แกว่งชิ้นงาน, ปั๊มกรอง (แนะนำ)

  ชุดวัด pH และอุปกรณ์ปรับ pH, เทอร์โมมิเตอร์

  ถุงกรอง/ฟิลเตอร์เพรสสำหรับงานฟื้นฟูน้ำยา

การจัดเลย์เอาต์: จัดตำแหน่งบ่อล้างติดกับบ่อ TH-9 ลด drag-in/drag-out และการค้างอากาศ

ปัญหาที่พบบ่อย & แนวทางการแก้ไข

ต่อไปนี้คือปัญหาที่พบบ่อยในการใช้ยาลอกนิกเกิลแบบใช้ไฟฟ้า (TH-9) พร้อมสาเหตุที่เป็นไปได้ วิธีตรวจเช็คอย่างรวดเร็ว และแนวทางแก้ไขเชิงปฏิบัติ

นิกเกิลลอกไม่หมด / ลอกช้า

  อาการ: ยังเห็นผิวสีเงินของ Ni เป็นหย่อม ๆ หรือใช้เวลานานผิดปกติ

  สาเหตุที่เป็นไปได้

กระแสต่ำ / ความหนาแน่นกระแสต่ำ (A/dm² ต่ำกว่าช่วงแนะนำ)

  แรงดันต่ำ / คอนแทคไฟมีความต้านทานสูง จุดสัมผัสสกปรก/เป็นคราบออกไซด์

  การกวน/แกว่งไม่พอ เกิด boundary layer หนาและมีฟองก๊าซกั้นผิว

  น้ำยาเสื่อม โลหะสะสมสูง หรือ pH หลุดช่วง

แนวทางแก้ไข

ไล่กระแสตามขั้น: เริ่ม 5–10 A/dm² แล้วเพิ่มเป็น 15–25 A/dm² ภายใต้การเฝ้าดูผิว

  ทำความสะอาด/ขัดคอนแทคโลหะให้เงาแน่น ลดความต้านทาน และหนีบให้แน่น

  เพิ่มการแกว่ง/กวนอ่อนเพื่อไล่ฟองและลดชั้น boundary

  ตรวจ pH และปรับกลับ 6–7; หากโลหะสะสมสูงให้ฟื้นฟูน้ำยาตามขั้นตอน (ตกตะกอน-กรอง-ตั้ง pH)

ทดสอบจุดเล็กบนชิ้นงานเพื่อเทียบอัตราลอกก่อนปรับพารามิเตอร์ทั้งล็อต

ผิวไม่สม่ำเสมอ / เป็นคราบดำ / มีลายฟอง

  อาการ: บางบริเวณลอกแล้ว บางบริเวณยังเป็น Ni; มีคราบดำด้านหรือรอยวงฟอง

  สาเหตุที่เป็นไปได้

ฟองก๊าซเกาะผิวเพราะจุ่มเร็ว/ไม่แกว่ง หรือรูปทรงกักอากาศ

  การกระจายกระแสไม่สม่ำเสมอ (edge/high-current area vs. low-current recess)

  สิ่งสกปรก/น้ำมัน/ออกไซด์บนผิวตั้งแต่แรก

แนวทางแก้ไข

จุ่มช้า ๆ ให้แนวเอียง ไล่ฟอง พร้อมแกว่งเบา ๆ ตลอดกระบวนการ

  จัดวางแคโทด/จิ๊กให้หุ้ม field ดีกว่าเดิม ใช้ชิลด์/มาสก์ลด over-current บริเวณมุม

  เพิ่มขั้นล้างไขมัน/แอคทิเวตผิวก่อนลอก หากจำเป็นใช้อัลตราโซนิกช่วย

ชิ้นงานโพรงลึกควรเพิ่มการไหลเวียนหรือใช้คาโทดทรงตามชิ้นงาน

ผิวฐานเหล็กถูกกัด/ด้าน หลังลอก

  อาการ: เมื่อ Ni หลุดหมดแล้ว ผิวเหล็กหม่น/ด้าน/มีรอยกัด

  สาเหตุที่เป็นไปได้

ใช้เวลานานเกินหลัง Ni หลุด (over-strip)

  กระแส/แรงดันเกินช่วง ทำให้เกิดปฏิกิริยากับฐาน

  pH หลุดช่วง ทำให้ bath มีแนวโน้มกัดผิว

แนวทางแก้ไข

หยุดกระบวนการทันทีเมื่อเห็นฐานโลหะสม่ำเสมอ ไม่มีคราบ Ni เหลือ

  คุม 6–10 V / 5–25 A/dm² และใช้โพรไฟล์ไล่กระแส

  ตรวจ-ตั้ง pH กลับ 6–7 ก่อนใช้งานทุกกะ

งานสำคัญให้ทำ coupon test เทียบพื้นผิวก่อน-หลัง เพื่อยืนยันไม่มีการกัด

คราบผง/คราบดำเกาะผิวหลังลอก

  อาการ: มีฟิล์มหรือผงเข้มบนผิวหลังยกขึ้น แม้ Ni หลุดแล้ว

  สาเหตุที่เป็นไปได้

เกิดผลิตภัณฑ์ปฏิกิริยาตกเกาะเพราะการไหลเวียน/ล้างไม่พอ

  โลหะในบ่อสูง ไม่ได้ฟื้นฟู/กรอง

แนวทางแก้ไข

เพิ่มการกวน/แกว่ง และล้างหลายขั้นทันทีหลังปิดไฟ

  ติดปั๊มกรองระหว่างเดินงาน และทำ regeneration เป็นระยะ

ห้ามใช้ตัวทำละลายแปลกปลอมล้าง อาจทิ้งคราบและรบกวนการชุบต่อ

ฟองแรง/กระเด็น/เดือดบริเวณผิว

  อาการ: เกิดฟองรุนแรง เสี่ยงสาดกระเด็น/คราบด่าง

  สาเหตุที่เป็นไปได้

จุ่มเร็วเกิน/แรงดันตั้งสูงทันที

  ขอบคม/มุมแหลมทำให้ current density สูงเฉพาะจุด

แนวทางแก้ไข

จุ่มช้า-เอียง พร้อม ramp กระแสจากต่ำไปสูง

  ใช้ชิลด์/มาสก์ลดกระแสที่มุม และปรับระยะแคโทด-แอโนด

ติดตั้งแผงกันกระเด็น/ดูดไอ ลดความเสี่ยงด้าน EHS

กระแสไม่เสถียร / จุดสัมผัสร้อน

  อาการ: แอมป์แกว่ง, คีมหนีบร้อน, เกิดสปาร์ก

  สาเหตุที่เป็นไปได้

หน้าสัมผัสสกปรก/ออกไซด์, สาย/บัสบาร์ undersize

  คีบไม่แน่น มีการสั่น/แกว่งมากเกิน

แนวทางแก้ไข

ขัด-ทำความสะอาดจุดสัมผัส ตรวจขนาดสาย/บัสบาร์ให้พอโหลด

  ย้ำการหนีบให้แน่นและรองรับชิ้นงานลดแรงสั่น

บันทึกค่า V/A ระหว่างงาน ใช้เป็น baseline ตรวจความผิดปกติ

pH ลื่นไหล / หลุดช่วง

  อาการ: ประสิทธิภาพลอกตก/ผิวเริ่มด้านแม้กระแสถูกต้อง

  สาเหตุที่เป็นไปได้

drag-in/drag-out จากบ่ออื่น หรือมีคาร์บอเนต/แอมโมเนียระเหย

แนวทางแก้ไข

วัด pH ทุกกะ/ทุกล็อตงาน และปรับด้วยกรดอะซิติกหรือแอมโมเนียน้ำให้กลับ 6–7

  วางบ่อล้างติดบ่อ TH-9 และบังคับล้างหลายขั้นเพื่อลด drag-in

ใช้เครื่องมือวัดที่คาลิเบรตแล้ว ลดความคลาดเคลื่อน

น้ำยาเสื่อมเร็ว / โลหะสะสมสูง

  อาการ: ลอกช้าลงเรื่อย ๆ ต้องเร่งกระแสสูงขึ้นกว่าปกติ

  สาเหตุที่เป็นไปได้

ไม่ทำ regeneration ตามรอบ, ไม่มีการกรอง online

  มีตะกั่ว/โลหะปนเปื้อน ทำให้บ่อด้อยถาวร

แนวทางแก้ไข

ทำฟื้นฟู: ปรับ pH ~10 → พักตกตะกอน → กรอง → ตั้ง pH 6–7 → เติมแต่ง

  คัดแยกงานที่มีตะกั่ว/บัดกรี ออกจากสาย TH-9 และเข้มงวดเรื่อง contamination

ตะกอนและน้ำล้างจัดเป็นของเสียอันตราย ต้องบำบัด/กำจัดตามกฎหมาย

ความปลอดภัย (EHS)

โปรดใช้งานโดยผู้เชี่ยวชาญ สวม PPE ครบ (ถุงมือกันสารเคมี แว่นตา หน้ากากที่เหมาะสม) ทำงานในพื้นที่ระบายอากาศดี จัดเก็บ/กำจัดของเสียตามกฎหมายท้องถิ่น และฝึกซ้อมแผนฉุกเฉินเป็นประจำ

ปิด/ล็อกเอาต์แหล่งจ่ายไฟก่อนซ่อมบำรุง (Lockout/Tagout)

  เติม “กรดลงในน้ำ” เสมอ และแยกเก็บกรด/ด่างให้ชัดเจน

  ติดป้าย/ฉลากบ่อ น้ำยา และทิศทางขั้วไฟให้ชัดเจน ลดความผิดพลาด

  เตรียมฝักบัว/ที่ล้างตาฉุกเฉินใกล้พื้นที่ทำงาน

Baume Chemical

📍 31 ซอย เพชรเกษม 48 แยก 24 แขวง บางแวก

  📍 เขต ภาษีเจริญ กรุงเทพมหานคร 10160

  🕒 เวลาทำการ 08.00 - 17.00 น.

  📱 092 546 9887

หมวดผลิตภัณฑ์

Pretreatment

  Plating

  Blackening

  Passivation

  Polishing

  Strippers

  Protective Treatment

  Equipment

ติดต่อเรา

✉️ : contact@baumechemical.com

  💬 : @baumechemical

  🌐 : baumechemical.com

© 2025 Baume Chemical. All rights reserved.

↑

  LINE

File: products/strippers/stripper-steel.html
RS-109 — ยาลอกนิกเกิลบนเหล็ก | Baume Chemical Blog

Baume Chemical

Home
  About us
  Products
  Contact Us
  Blog

ไทย

EN

← กลับเมนูหลัก
  
  RS-109: ยาลอกนิกเกิลบนเหล็ก

  สารเคมีสำหรับกำจัดชั้นชุบนิกเกิลออกจากชิ้นงานเหล็กอย่างมีประสิทธิภาพ โดยจะทำปฏิกิริยากับนิกเกิลโดยไม่ทำลายผิวเหล็กด้านล่าง 

ภาพรวมผลิตภัณฑ์

ยาลอกนิกเกิลบนเหล็ก RS-109 (Nickel Stripper for Steel) คือสารเคมีสำหรับกำจัดชั้นชุบนิกเกิลออกจากชิ้นงานเหล็กอย่างมีประสิทธิภาพ โดยจะทำปฏิกิริยากับนิกเกิลโดยไม่ทำลายผิวเหล็กด้านล่าง 🛡️

เหมาะสำหรับการแก้งานชุบนิกเกิลที่เสีย เตรียมพื้นผิวก่อนชุบใหม่ และสายการผลิตที่ต้องการความเร็วและความสม่ำเสมอของการลอก พร้อมแนวปฏิบัติด้านความปลอดภัยและการจัดการสารไซยาไนด์อย่างเคร่งครัด

สารบัญ

สัดส่วนและตัวอย่างการผสม
  ขั้นตอนการลอก
  ลำดับการชุบนิกเกิลใหม่
  สภาพการทำงาน & อุปกรณ์
  ความปลอดภัย (EHS)

จุดเด่นของ RS-109

  สรุปคุณสมบัติที่หน้างานใช้งานจริง เน้นความเร็ว ความสม่ำเสมอ และความปลอดภัยต่อผิวเหล็ก

⚡

  ลอกเร็ว คุมอัตราได้

  ทำงานได้ไวในช่วง 50–70 °C ปรับความเข้มข้นให้เหมาะกับความหนานิกเกิล

🛡️

  ปลอดภัยต่อเหล็กพื้น

  ออกแบบให้ทำปฏิกิริยากับนิกเกิล โดย ไม่กัดกร่อนผิวเหล็ก เมื่อใช้อย่างถูกต้อง

🎯

  สม่ำเสมอทั้งชิ้นงาน

  ลอกได้ทั่วถึง ขอบ รู ร่องลึก มีสัญญาณสังเกต ผิวนิกเกิลเปลี่ยนเป็นสีดำ เมื่อพร้อมลอก

🧪

  สูตรกระชับ ใช้งานง่าย

  RS-109 60 g/L + โซเดียมไซยาไนด์ 120–180 g/L น้ำสะอาด เติมและควบคุมง่าย

🔁

  เตรียมพร้อมชุบใหม่

  มีลำดับการเตรียมผิวหลังลอก เพื่อเข้าสู่ขั้นตอน ชุบทองแดงด่างและนิกเกิล ได้ทันที

🧤

  แนวทาง EHS ชัดเจน

  แนบข้อควรระวังไซยาไนด์ ระบบระบายอากาศ และ PPE สำหรับการใช้งานจริง

สัดส่วนและตัวอย่างการผสม

สัดส่วนแนะนำ

ส่วนประกอบ	ค่าแนะนำ	ช่วงใช้งาน	หน่วย	

RS-109	60	—	กรัม/ลิตร	

โซเดียมไซยาไนด์ (NaCN)	150	120–180	กรัม/ลิตร	

อุณหภูมิทำงาน	60	50–70	°C	

ตัวอย่างการผสม 100 ลิตร

ส่วนประกอบ	ปริมาณ	หมายเหตุ	

RS-109	6 กก.	ค่อย ๆ เติมและคนจนละลาย	

โซเดียมไซยาไนด์ (NaCN)	12 กก.	ปรับได้ในช่วง 12–18 กก. ตามความหนานิกเกิล	

น้ำสะอาด	เติมจนครบ 100 ลิตร	ควบคุมอุณหภูมิให้คงที่	

ขั้นตอนการลอก

กระบวนการนี้เป็นขั้นตอนสำหรับกำจัดชั้นนิกเกิลเก่าออกจากชิ้นงานเหล็ก

ชิ้นงานสะอาด แห้ง น้ำมันต่ำ

จุ่มในบ่อ RS-109 + โซเดียมไซยาไนด์ ตามสัดส่วนที่กำหนด ที่ 50–70 °C ประมาณ
  5–10 นาที หรือจนผิวนิกเกิลเป็นสีดำทั่ว

ยกขึ้น ล้างน้ำสะอาด

แช่โซเดียมไซยาไนด์ 10% ประมาณ 15–60 วินาที เพื่อให้ฟิล์มดำหลุดหมด

ล้างน้ำสะอาดอีกครั้ง เตรียมเข้าสู่กระบวนการชุบใหม่

การเตรียมชิ้นงาน: ชิ้นงานเหล็กต้องอยู่ในสภาพ สะอาด แห้ง และมีน้ำมันต่ำ ก่อนเริ่มกระบวนการ ซึ่งเป็นสิ่งสำคัญเพื่อให้สารเคมีทำงานได้อย่างมีประสิทธิภาพ

  การลอก: จุ่มชิ้นงานลงในบ่อที่มีสารละลาย RS-109 ผสมกับ โซเดียมไซยาไนด์ (NaCN) ตามสัดส่วนที่กำหนด โดยควบคุมอุณหภูมิที่ 50–70 °C ประมาณ 5–10 นาที หรือจนกระทั่งชั้นนิกเกิลเดิมเปลี่ยนเป็น สีดำ ทั่วทั้งชิ้น

  ล้างน้ำ: ยกชิ้นงานขึ้นแล้วล้างด้วยน้ำสะอาดทันที

  ล้างฟิล์มดำ: จุ่มชิ้นงานลงในสารละลาย โซเดียมไซยาไนด์ 10% เป็นเวลา 15–60 วินาที เพื่อกำจัดฟิล์มสีดำที่หลงเหลือจากการลอกออกให้หมด

  ล้างน้ำครั้งสุดท้าย: ล้างชิ้นงานด้วยน้ำสะอาดอีกครั้ง ชิ้นงานก็พร้อมที่จะเข้าสู่กระบวนการชุบใหม่

ลำดับการชุบนิกเกิลใหม่บนชิ้นงานเดิม

หลังจากลอกนิกเกิลเก่าออกแล้ว ชิ้นงานต้องผ่านกระบวนการเตรียมผิวอย่างละเอียดเพื่อให้ชั้นนิกเกิลใหม่ยึดเกาะได้ดี

ลอกนิกเกิลด้วย RS-109 ตามอัตราส่วนและเวลาแนะนำ

  ล้าง แล้วนำไปกลิ้งด้วย S-2000 ในถังกลิ้ง

  ล้างน้ำสะอาด

  ลงชุบทองแดงด่าง

  ล้างน้ำสะอาด

  จุ่มกรดอ่อน

  ลงชุบนิกเกิล

  ล้างน้ำสะอาด และจุ่มโครมิกแอซิดตามต้องการ

การลอก: ทำตามขั้นตอนการลอกนิกเกิลที่กล่าวไปข้างต้น

  ล้างและกลิ้ง: ล้างชิ้นงาน แล้วนำไปกลิ้งในถังกลิ้งพร้อมกับสารเคมี S-2000 ซึ่งเป็นขั้นตอนการเตรียมผิวเชิงกล เพื่อให้ผิวเรียบเนียนขึ้น

  ล้างน้ำ: ล้างชิ้นงานด้วยน้ำสะอาด

  ชุบทองแดงด่าง: ชุบชิ้นงานด้วย ทองแดง ในบ่อชุบด่าง ชั้นทองแดงนี้จะทำหน้าที่เป็นชั้นรองพื้น (undercoat) ที่ช่วยเพิ่มการยึดเกาะของชั้นนิกเกิลที่จะตามมา

  ล้างน้ำ: ล้างชิ้นงานทองแดงด้วยน้ำสะอาด

  จุ่มกรดอ่อน: จุ่มชิ้นงานใน กรดอ่อน เพื่อกระตุ้นผิวทองแดงและเตรียมผิวให้พร้อมสำหรับการชุบขั้นต่อไป

  ชุบนิกเกิล: ชุบชิ้นงานด้วยชั้น นิกเกิล ใหม่

  ล้างและเคลือบป้องกัน: ล้างด้วยน้ำสะอาด แล้วจุ่มในสารละลาย โครมิกแอซิด ตามความเหมาะสม โครมิกแอซิดจะช่วยสร้างชั้นเคลือบป้องกันการกัดกร่อน (passivation layer) ให้กับนิกเกิล

สภาพการทำงานและอุปกรณ์ที่จำเป็น

สภาพการทำงาน

พารามิเตอร์	ค่าแนะนำ	

อุณหภูมิ	50–70 °C (ปกติ 60 °C)	

เวลาแช่	5–10 นาที หรือจนฟิล์มดำทั่ว	

การกวน	แกว่งชิ้นงานหรือกวนเบา ๆ เพื่อความสม่ำเสมอ	

อุปกรณ์ที่จำเป็น

บ่อเคมี: บุ CSP/PVC/PE/PP ทนด่างและไซยาไนด์

  ระบบทำความร้อน/ควบคุมอุณหภูมิ: คอยล์ PTFE หรือวัสดุที่เหมาะสม

  การล้าง: น้ำสะอาดหลายขั้น และบ่อโซเดียมไซยาไนด์ 10% สำหรับล้างฟิล์มดำ

  PPE และระบบระบายอากาศ: ดูส่วนความปลอดภัย

ความปลอดภัย (EHS)

คำเตือน: ระบบนี้มีสารไซยาไนด์ ควรใช้งานโดยผู้เชี่ยวชาญในสถานที่ที่มีระบบความปลอดภัยครบถ้วน

  ห้ามสัมผัสกรดกับสารละลายไซยาไนด์โดยตรง เนื่องจากอาจเกิดก๊าซพิษ HCN จัดเก็บสารเคมีในภาชนะที่เหมาะสม มีป้ายเตือน อบรมพนักงาน และเตรียมชุด PPE เช่น ถุงมือ แว่นตา หน้ากาก และฝักบัวฉุกเฉิน

  กำหนดขั้นตอนฉุกเฉิน การกำจัดของเสียตามกฎหมายท้องถิ่น และตรวจสอบอากาศในพื้นที่ทำงานสม่ำเสมอ

คำอธิบายด้านความปลอดภัยและสิ่งแวดล้อม (EHS) ที่จำเป็นอย่างยิ่งสำหรับกระบวนการลอกนิกเกิลด้วยไซยาไนด์

1. ความปลอดภัยส่วนบุคคล (Personal Safety)

การใช้ไซยาไนด์เป็นอันตรายถึงชีวิตหากจัดการไม่ถูกต้อง ดังนั้นจึงต้องมีมาตรการป้องกันอย่างเคร่งครัด:

ผู้เชี่ยวชาญเท่านั้น: ระบบนี้ควรใช้งานโดย ผู้เชี่ยวชาญ ที่ได้รับการฝึกอบรมมาโดยเฉพาะเท่านั้น

  อุปกรณ์ป้องกันส่วนบุคคล (PPE): ต้องสวม ถุงมือ, แว่นตานิรภัย, และหน้ากาก ที่เหมาะสมตลอดเวลาเพื่อป้องกันการสัมผัสโดยตรงกับสารเคมี

  ฝักบัวและอ่างล้างตาฉุกเฉิน: ต้องจัดเตรียม ฝักบัวและอ่างล้างตาฉุกเฉิน ในพื้นที่ทำงานในกรณีที่เกิดอุบัติเหตุสารเคมีกระเด็นโดน

  การจัดเก็บและการจัดการ: จัดเก็บสารเคมีใน ภาชนะที่เหมาะสม ที่มีป้ายเตือนชัดเจน และ ห้ามสัมผัสกรดกับสารละลายไซยาไนด์โดยตรง เนื่องจากจะเกิด ก๊าซพิษไฮโดรเจนไซยาไนด์ (HCN) ซึ่งเป็นอันตรายร้ายแรง

2. ความปลอดภัยในพื้นที่ทำงาน (Workplace Safety)

การระบายอากาศ: ต้องทำงานในพื้นที่ที่มี ระบบระบายอากาศที่ดี และมีการ ตรวจสอบคุณภาพอากาศ ในพื้นที่ทำงานอย่างสม่ำเสมอเพื่อตรวจจับก๊าซพิษที่อาจเกิดขึ้น

  การฝึกอบรม: พนักงานทุกคนที่เกี่ยวข้องต้องได้รับการ อบรม เกี่ยวกับขั้นตอนการทำงานที่ถูกต้องและมาตรการฉุกเฉิน

  แผนฉุกเฉิน: ต้องมี แผนปฏิบัติการฉุกเฉิน ที่ชัดเจนในกรณีที่เกิดการรั่วไหล, การสัมผัสสารเคมี, หรืออุบัติเหตุอื่น ๆ

3. การจัดการด้านสิ่งแวดล้อม (Environmental Management)

การกำจัดของเสีย: ของเสียที่มีส่วนผสมของไซยาไนด์และโลหะหนัก ต้องได้รับการจัดการอย่างถูกต้องและปลอดภัยตาม กฎหมายท้องถิ่น

  การบำบัด: ก่อนการกำจัด จะต้อง บำบัดของเสีย เพื่อเปลี่ยนไซยาไนด์ให้เป็นสารประกอบที่ไม่เป็นพิษและกำจัดโลหะหนักที่ละลายออกมา

  การอ้างอิงเอกสาร: ควรยึดถือข้อมูลจากเอกสารความปลอดภัย (SDS) และแนวทางด้านสิ่งแวดล้อม สุขภาพ และความปลอดภัย (EHS) ของสถานประกอบการเป็นหลัก

5 ปัญหาที่พบบ่อยในการใช้งาน RS-109 และแนวทางแก้ไข

1. ลอกไม่หมดหรือลอกช้า

  สาเหตุ:

อุณหภูมิต่ำเกินไป: สารละลายต่ำกว่า 50–70 °C ทำให้ปฏิกิริยาช้าลง

  ความเข้มข้นสารเคมีต่ำ: ปริมาณ RS-109 และโซเดียมไซยาไนด์ไม่เพียงพอ

วิธีแก้ไข:

ปรับอุณหภูมิให้อยู่ในช่วงเกณฑ์ 50–70 °C

  ตรวจสอบและเติมสารเคมีตามสัดส่วนที่แนะนำ

2. ฟิล์มสีดำไม่หลุดออกหมด

  สาเหตุ:

แช่ในโซเดียมไซยาไนด์ ไม่นานพอ: เวลา 15–60 วินาทีอาจไม่พอ

  ความเข้มข้นโซเดียมไซยาไนด์ ต่ำกว่า 10%

วิธีแก้ไข:

เพิ่มเวลาแช่ในบ่อโซเดียมไซยาไนด์ตามความเหมาะสม

  ตรวจสอบความเข้มข้นและปรับให้ได้ตามเกณฑ์ 10%

3. ผิวชิ้นงานเกิดสนิม (Flash Rust)

  สาเหตุ:

ล้างน้ำไม่ดี: มีสารเคมีจากขั้นตอนลอกหลงเหลืออยู่บนผิว

  สัมผัสอากาศนานเกินไปก่อนเข้าสู่การชุบใหม่

วิธีแก้ไข:

ล้างน้ำให้ทั่วถึงและรวดเร็วในทุกขั้นตอน

  นำชิ้นงานลงสู่กระบวนการชุบใหม่ทันทีหลังจากการล้าง

4. การชุบทองแดงหรือนิกเกิลใหม่ไม่ติด

  สาเหตุ:

การลอกไม่สมบูรณ์: ยังมีชั้นนิกเกิลเก่าหลงเหลือ

  การเตรียมผิวไม่ดี: ขั้นตอนกลิ้ง S-2000 หรือจุ่มกรดอ่อนไม่ทั่วถึง

วิธีแก้ไข:

ตรวจสอบให้แน่ใจว่านิกเกิลเก่าลอกออกหมดก่อนขั้นตอนถัดไป

  กลิ้งและจุ่มกรดอ่อนให้ทั่วถึงเพื่อเตรียมผิว

5. ปัญหาด้านความปลอดภัย (EHS)

  สาเหตุ:

การจัดการไม่ถูกต้อง: ไม่สวม PPE, จัดเก็บสารเคมีผิด, ระบายอากาศไม่ดี

  การปนเปื้อนกรดในบ่อไซยาไนด์ ทำให้เกิดก๊าซพิษ HCN

วิธีแก้ไข:

ปฏิบัติตามกฎ EHS อย่างเคร่งครัด: สวม PPE, แยกเก็บกรดออกจากไซยาไนด์, ทำงานในพื้นที่ระบายอากาศดี

  ตรวจสอบขั้นตอนและบุคลากรอย่างสม่ำเสมอ

Baume Chemical

📍 31 ซอย เพชรเกษม 48 แยก 24 แขวง บางแวก

  📍 เขต ภาษีเจริญ กรุงเทพมหานคร 10160

  🕒 เวลาทำการ 08.00 - 17.00 น.

  📱 092 546 9887

หมวดผลิตภัณฑ์

Pretreatment

  Plating

  Blackening

  Passivation

  Polishing

  Strippers

  Protective Treatment

  Equipment

ติดต่อเรา

✉️ : contact@baumechemical.com

  💬 : @baumechemical

  🌐 : baumechemical.com

© 2025 Baume Chemical. All rights reserved.

↑

  LINE
